Repository: simoncappe/mig_verre_compo

$pip install -U scikit-learn
$pip install sklearn

File: density.csv
"xi", "ai", "Std. Error", "t Value"
"SiO2", "2.271E+03", "8.118", "2.797E+02"
"B2O3", "1.940E+03", "9.144", "2.121E+02"
"Al2O3", "2.734E+03", "4.014E+01", "6.810E+01"
"MgO", "3.071E+03", "3.705E+01", "8.291E+01"
"CaO", "3.363E+03", "2.280E+01", "1.475E+02"
"Na2O", "2.942E+03", "2.173E+01", "1.354E+02"
"Cu2O", "5.454E+03", "3.303E+02", "1.651E+01"
"Ag2O", "8.513E+03", "1.238E+02", "6.877E+01"
"MnO", "4.182E+03", "5.751E+01", "7.271E+01"
"FeO", "4.514E+03", "4.755E+01", "9.495E+01"
"CoO", "4.538E+03", "3.017E+02", "1.504E+01"
"NiO", "8.351E+03", "3.796E+03", "2.2"
"CuO", "5.290E+03", "1.246E+02", "4.245E+01"
"ZnO", "5.048E+03", "4.217E+01", "1.197E+02"
"PbO", "9.264E+03", "2.166E+01", "4.278E+02"
"Cr2O3", "2.432E+05", "3.552E+05", "6.847E-01"
"Fe2O3", "4.797E+03", "1.069E+02", "4.486E+01"
"ZrO2", "5.286E+03", "2.049E+02", "2.580E+01"
"V2O5", "2.879E+03", "1.055E+02", "2.728E+01"
"SO3", "-9.402E+03", "3.619E+04", "-2.598E-01"
"Xx", "4.408E+03", "1.928E+03", "2.287"

File: liquidus_3.csv
"xi", "ai", "Std. Error", "t Value"
"SiO2", "1.419E+03", "2.011E+01", "7.056E+01"
"Al2O3", "2.054E+03", "6.790E+01", "3.025E+01"
"MgO", "2.845E+03", "6.644E+02", "4.282"
"CaO", "1.196E+03", "4.710E+01", "2.538E+01"
"Na2O", "2.718E+03", "1.837E+02", "1.479E+01"
"MnO", "4.706E+02", "1.148E+02", "4.1"
"FeO", "2.507E+02", "2.254E+02", "1.112"
"NiO", "-5.807E+01", "2.318E+02", "-2.505E-01"
"ZnO", "1.638E+03", "1.993E+02", "8.218"
"PbO", "1.943E+02", "5.323E+01", "3.65"
"Cr2O3", "4.945E+04", "7.281E+03", "6.792"
"Fe2O3", "2.897E+03", "8.347E+02", "3.471"
"ZrO2", "2.940E+03", "8.195E+01", "3.587E+01"
"SO3", "2.750E+01", "4.116E+02", "6.683E-02"
"BaO", "2.177E+03", "4.744E+02", "4.589"
"Li2O", "2.785E+03", "2.259E+02", "1.233E+01"
"K2O", "2.969E+03", "7.324E+02", "4.054"
"SrO", "1.828E+03", "8.086E+02", "2.261"
"Ga2O3", "1.499E+03", "8.336E+01", "1.798E+01"
"As2O3", "-5.397E+04", "1.078E+04", "-5.008"
"Y2O3", "1.105E+03", "1.383E+02", "7.994"
"Sb2O3", "1.703E+05", "9.850E+04", "1.729"
"La2O3", "3.905E+03", "1.495E+04", "2.612E-01"
"Nd2O3", "2.306E+03", "2.380E+03", "9.688E-01"
"Gd2O3", "2.003E+03", "3.921E+03", "5.109E-01"
"Bi2O3", "-2.108E+02", "5.920E+02", "-3.561E-01"
"TiO2", "2.009E+03", "6.166E+01", "3.257E+01"
"GeO2", "1.196E+03", "2.772E+01", "4.315E+01"
"CeO2", "-4.278E+02", "1.475E+03", "-2.900E-01"
"SnO2", "-4.357E+03", "3.109E+03", "-1.402"
"P2O5", "1.085E+03", "9.075E+01", "1.196E+01"
"Nb2O5", "1.139E+04", "5.244E+03", "2.172"
"Ta2O5", "3.429E+02", "1.164E+03", "2.947E-01"
"WO3", "-4.544E+02", "1.301E+02", "-3.493"
"F", "1.371E+02", "2.554E+02", "5.368E-01"
"Cl", "-1.021E+04", "1.492E+04", "-6.844E-01"
"SiO2*B2O3", "-3.233E+04", "1.014E+04", "-3.188"
"SiO2*Al2O3", "4.637E+02", "2.364E+02", "1.961"
"SiO2*MgO", "-1.807E+03", "1.097E+03", "-1.648"
"SiO2*CaO", "2.519E+01", "1.227E+02", "2.052E-01"
"SiO2*Na2O", "-4.793E+03", "3.071E+02", "-1.561E+01"
"SiO2*ZnO", "-1.781E+03", "5.184E+02", "-3.435"
"SiO2*Fe2O3", "-5.007E+03", "1.418E+03", "-3.53"
"SiO2*ZrO2", "6.025E+02", "3.733E+02", "1.614"
"SiO2*BaO", "-1.371E+03", "7.148E+02", "-1.917"
"SiO2*Li2O", "-3.869E+03", "3.729E+02", "-1.038E+01"
"SiO2*K2O", "-4.161E+03", "1.075E+03", "-3.868"
"SiO2*SrO", "-2.190E+03", "1.065E+03", "-2.057"
"SiO2*Sb2O3", "-4.150E+05", "1.394E+05", "-2.977"
"SiO2*La2O3", "-1.029E+04", "1.417E+04", "-7.260E-01"
"SiO2*TiO2", "-1.602E+03", "4.361E+02", "-3.672"
"SiO2*P2O5", "5.272E+02", "2.664E+02", "1.979"
"SiO2*Nb2O5", "-1.864E+04", "8.762E+03", "-2.128"
"B2O3*Al2O3", "5.170E+04", "3.904E+04", "1.324"
"B2O3*MgO", "1.081E+05", "4.551E+04", "2.374"
"B2O3*CaO", "-6.740E+03", "1.819E+04", "-3.705E-01"
"B2O3*Na2O", "3.463E+04", "2.508E+04", "1.38"
"B2O3*ZnO", "1.460E+05", "7.496E+04", "1.948"
"B2O3*Fe2O3", "5.238E+06", "2.326E+06", "2.251"
"B2O3*ZrO2", "1.145E+05", "1.253E+05", "9.135E-01"
"B2O3*BaO", "-1.327E+05", "1.092E+05", "-1.216"
"B2O3*Li2O", "-3.891E+04", "8.159E+04", "-4.770E-01"
"B2O3*K2O", "9.335E+04", "8.166E+04", "1.143"
"B2O3*SrO", "5.378E+04", "5.635E+04", "9.544E-01"
"B2O3*Sb2O3", "5.382E+05", "3.309E+06", "1.627E-01"
"B2O3*TiO2", "-3.735E+04", "4.741E+04", "-7.879E-01"
"B2O3*P2O5", "-6.071E+04", "3.876E+04", "-1.566"
"B2O3*Nb2O5", "-7.730E+05", "3.630E+05", "-2.13"
"Al2O3*MgO", "7.396E+03", "4.870E+03", "1.519"
"Al2O3*CaO", "-1.578E+02", "3.391E+02", "-4.655E-01"
"Al2O3*Na2O", "-2.971E+03", "1.340E+03", "-2.218"
"Al2O3*ZnO", "-7.507E+03", "3.635E+03", "-2.066"
"Al2O3*Fe2O3", "6.676E+03", "2.913E+03", "2.292"
"Al2O3*ZrO2", "3.147E+04", "3.580E+04", "8.791E-01"
"Al2O3*BaO", "1.382E+04", "3.519E+03", "3.928"
"Al2O3*Li2O", "5.363E+03", "5.938E+03", "9.032E-01"
"Al2O3*K2O", "-7.272E+04", "1.696E+04", "-4.287"
"Al2O3*SrO", "1.109E+03", "1.639E+03", "6.770E-01"
"Al2O3*Sb2O3", "6.613E+05", "2.012E+05", "3.286"
"Al2O3*La2O3", "9.213E+03", "3.484E+04", "2.645E-01"
"Al2O3*TiO2", "2.144E+04", "1.003E+04", "2.138"
"Al2O3*P2O5", "-3.253E+03", "9.780E+02", "-3.326"
"Al2O3*Nb2O5", "-4.264E+04", "8.948E+04", "-4.765E-01"
"MgO*CaO", "-6.340E+03", "1.624E+03", "-3.905"
"MgO*Na2O", "9.828E+03", "6.466E+03", "1.52"
"MgO*ZnO", "-3.620E+03", "3.099E+03", "-1.168"
"MgO*Fe2O3", "-2.966E+03", "3.167E+03", "-9.368E-01"
"MgO*ZrO2", "6.106E+04", "4.668E+04", "1.308"
"MgO*BaO", "-1.182E+03", "2.981E+03", "-3.966E-01"
"MgO*Li2O", "-1.012E+03", "6.444E+03", "-1.571E-01"
"MgO*K2O", "3.647E+04", "3.052E+04", "1.195"
"MgO*SrO", "-9.354E+03", "2.787E+03", "-3.356"
"MgO*Sb2O3", "7.162E+02", "2.946E+05", "2.431E-03"
"MgO*La2O3", "3.133E+03", "1.529E+04", "2.048E-01"
"MgO*TiO2", "-2.126E+04", "9.490E+03", "-2.24"
"MgO*P2O5", "-3.877E+03", "9.784E+02", "-3.962"
"MgO*Nb2O5", "2.256E+05", "1.203E+05", "1.876"
"CaO*Na2O", "5.186E+03", "1.153E+03", "4.496"
"CaO*ZnO", "1.179E+03", "1.709E+03", "6.898E-01"
"CaO*Fe2O3", "-2.045E+03", "1.049E+03", "-1.95"
"CaO*ZrO2", "1.388E+04", "2.495E+04", "5.564E-01"
"CaO*BaO", "-6.571E+02", "2.193E+03", "-2.996E-01"
"CaO*Li2O", "-6.475E+03", "2.561E+03", "-2.529"
"CaO*K2O", "-2.694E+03", "5.381E+03", "-5.007E-01"
"CaO*SrO", "3.628E+03", "1.729E+03", "2.099"
"CaO*Sb2O3", "-1.794E+05", "2.829E+05", "-6.341E-01"
"CaO*La2O3", "-8.137E+03", "1.300E+04", "-6.259E-01"
"CaO*TiO2", "-2.380E+03", "6.214E+03", "-3.831E-01"
"CaO*P2O5", "-7.913E+02", "2.837E+02", "-2.789"
"CaO*Nb2O5", "3.715E+04", "3.269E+04", "1.136"
"Na2O*ZnO", "-4.255E+02", "1.731E+03", "-2.457E-01"
"Na2O*Fe2O3", "-1.245E+03", "1.342E+03", "-9.281E-01"
"Na2O*ZrO2", "6.106E+04", "1.625E+04", "3.757"
"Na2O*BaO", "5.506E+03", "7.121E+03", "7.733E-01"
"Na2O*Li2O", "-2.312E+03", "5.732E+03", "-4.034E-01"
"Na2O*K2O", "8.131E+03", "7.565E+03", "1.075"
"Na2O*SrO", "-1.014E+04", "2.496E+03", "-4.063"
"Na2O*Sb2O3", "6.507E+05", "1.935E+05", "3.363"
"Na2O*La2O3", "7.454E+04", "5.638E+04", "1.322"
"Na2O*TiO2", "-5.635E+03", "4.471E+02", "-1.260E+01"
"Na2O*P2O5", "-4.627E+03", "5.793E+02", "-7.988"
"Na2O*Nb2O5", "-9.814E+03", "1.070E+04", "-9.175E-01"
"ZnO*Fe2O3", "8.593E+03", "5.507E+04", "1.560E-01"
"ZnO*ZrO2", "-6.424E+03", "1.066E+04", "-6.024E-01"
"ZnO*BaO", "-5.489E+03", "2.158E+03", "-2.544"
"ZnO*Li2O", "-9.628E+02", "1.845E+03", "-5.219E-01"
"ZnO*K2O", "-4.324E+03", "3.997E+03", "-1.082"
"ZnO*SrO", "-5.698E+03", "3.992E+03", "-1.427"
"ZnO*Sb2O3", "3.922E+05", "4.003E+05", "9.797E-01"
"ZnO*La2O3", "-2.604E+03", "1.318E+04", "-1.977E-01"
"ZnO*TiO2", "4.537E+02", "3.308E+03", "1.371E-01"
"ZnO*P2O5", "-9.746E+02", "5.609E+02", "-1.738"
"ZnO*Nb2O5", "-8.256E+04", "3.093E+04", "-2.669"
"Fe2O3*ZrO2", "1.847E+05", "1.973E+05", "9.361E-01"
"Fe2O3*BaO", "1.629E+03", "1.707E+03", "9.545E-01"
"Fe2O3*Li2O", "-4.248E+03", "3.827E+03", "-1.11"
"Fe2O3*K2O", "9.967E+02", "3.234E+03", "3.082E-01"
"Fe2O3*SrO", "-5.816E+05", "8.570E+05", "-6.786E-01"
"Fe2O3*Sb2O3", "6.137E+07", "5.156E+07", "1.19"
"Fe2O3*La2O3", "-5.130E+06", "6.198E+06", "-8.277E-01"
"Fe2O3*TiO2", "6.839E+04", "2.727E+04", "2.508"
"Fe2O3*P2O5", "-3.291E+03", "1.567E+03", "-2.101"
"ZrO2*BaO", "2.628E+04", "4.176E+04", "6.295E-01"
"ZrO2*Li2O", "-1.303E+04", "1.785E+04", "-7.302E-01"
"ZrO2*K2O", "2.258E+05", "1.468E+05", "1.538"
"ZrO2*SrO", "-2.627E+04", "8.889E+03", "-2.956"
"ZrO2*Sb2O3", "4.384E+05", "6.417E+05", "6.832E-01"
"ZrO2*La2O3", "-1.062E+05", "1.172E+05", "-9.066E-01"
"ZrO2*TiO2", "-2.327E+03", "3.288E+02", "-7.076"
"ZrO2*P2O5", "-3.149E+04", "4.962E+04", "-6.346E-01"
"ZrO2*Nb2O5", "-9.825E+04", "1.528E+05", "-6.429E-01"
"BaO*Li2O", "-1.497E+04", "1.160E+04", "-1.291"
"BaO*K2O", "3.464E+04", "2.326E+04", "1.489"
"BaO*SrO", "-3.567E+03", "1.632E+03", "-2.185"
"BaO*Sb2O3", "-1.802E+05", "2.672E+05", "-6.742E-01"
"BaO*La2O3", "-1.703E+04", "1.636E+04", "-1.041"
"BaO*TiO2", "-6.701E+03", "2.627E+03", "-2.55"
"BaO*P2O5", "-4.060E+03", "1.098E+03", "-3.696"
"BaO*Nb2O5", "1.551E+04", "1.543E+04", "1.005"
"Li2O*K2O", "8.924E+04", "2.603E+04", "3.428"
"Li2O*SrO", "-6.984E+03", "2.858E+03", "-2.444"
"Li2O*Sb2O3", "-3.485E+05", "2.560E+05", "-1.361"
"Li2O*La2O3", "-1.703E+04", "3.836E+04", "-4.440E-01"
"Li2O*TiO2", "-4.264E+04", "1.396E+04", "-3.054"
"Li2O*P2O5", "-1.909E+03", "1.431E+03", "-1.334"
"Li2O*Nb2O5", "1.146E+05", "3.766E+04", "3.042"
"K2O*SrO", "1.054E+04", "3.594E+03", "2.933"
"K2O*Sb2O3", "-9.230E+05", "2.752E+05", "-3.354"
"K2O*La2O3", "1.081E+05", "6.707E+04", "1.612"
"K2O*TiO2", "-2.480E+04", "1.317E+04", "-1.883"
"K2O*P2O5", "-6.164E+03", "1.205E+03", "-5.115"
"K2O*Nb2O5", "1.282E+05", "4.859E+04", "2.639"
"SrO*Sb2O3", "9.905E+05", "2.702E+05", "3.666"
"SrO*La2O3", "4.419E+04", "4.317E+04", "1.024"
"SrO*TiO2", "2.777E+03", "1.532E+03", "1.813"
"SrO*P2O5", "-1.671E+03", "1.578E+03", "-1.059"
"SrO*Nb2O5", "5.287E+04", "5.672E+04", "9.320E-01"
"Sb2O3*La2O3", "-7.135E+06", "1.229E+07", "-5.805E-01"
"Sb2O3*TiO2", "-7.918E+05", "4.707E+05", "-1.682"
"Sb2O3*P2O5", "-1.230E+06", "4.561E+05", "-2.697"
"Sb2O3*Nb2O5", "5.046E+05", "9.604E+05", "5.253E-01"
"La2O3*TiO2", "-8.786E+03", "7.545E+04", "-1.164E-01"
"La2O3*P2O5", "-1.493E+03", "1.988E+04", "-7.512E-02"
"La2O3*Nb2O5", "-1.395E+06", "1.082E+06", "-1.29"
"TiO2*P2O5", "4.832E+03", "1.085E+03", "4.455"
"TiO2*Nb2O5", "-8.829E+04", "3.861E+04", "-2.287"
"P2O5*Nb2O5", "-4.180E+04", "1.787E+04", "-2.339"
"SiO2*Al2O3*MgO", "-2.447E+04", "8.230E+03", "-2.973"
"SiO2*Al2O3*CaO", "-1.147E+04", "1.250E+03", "-9.178"
"SiO2*Al2O3*Na2O", "-9.806E+03", "2.848E+03", "-3.443"
"SiO2*Al2O3*ZrO2", "-5.811E+04", "5.419E+04", "-1.072"
"SiO2*Al2O3*BaO", "-3.006E+04", "6.395E+03", "-4.7"
"SiO2*Al2O3*Li2O", "-1.194E+04", "1.096E+04", "-1.089"
"SiO2*Al2O3*K2O", "9.768E+04", "2.347E+04", "4.162"
"SiO2*Al2O3*TiO2", "-5.829E+04", "2.173E+04", "-2.683"
"SiO2*MgO*CaO", "8.364E+03", "2.438E+03", "3.431"
"SiO2*MgO*Na2O", "-2.316E+04", "1.007E+04", "-2.299"
"SiO2*MgO*ZrO2", "-1.094E+05", "7.017E+04", "-1.558"
"SiO2*MgO*BaO", "-8.779E+04", "2.420E+04", "-3.627"
"SiO2*MgO*Li2O", "-4.074E+03", "1.012E+04", "-4.027E-01"
"SiO2*MgO*K2O", "-5.572E+04", "4.284E+04", "-1.301"
"SiO2*MgO*TiO2", "5.634E+04", "1.780E+04", "3.165"
"SiO2*CaO*Na2O", "-7.331E+03", "2.101E+03", "-3.49"
"SiO2*CaO*ZrO2", "-3.427E+04", "3.981E+04", "-8.608E-01"
"SiO2*CaO*BaO", "-4.436E+03", "4.537E+03", "-9.777E-01"
"SiO2*CaO*Li2O", "-1.870E+04", "4.574E+03", "-4.089"
"SiO2*CaO*K2O", "-1.690E+04", "8.935E+03", "-1.891"
"SiO2*CaO*TiO2", "-7.349E+03", "1.189E+04", "-6.183E-01"
"SiO2*Na2O*ZrO2", "-9.375E+04", "2.363E+04", "-3.967"
"SiO2*Na2O*BaO", "-8.325E+03", "1.061E+04", "-7.845E-01"
"SiO2*Na2O*Li2O", "2.360E+03", "9.002E+03", "2.622E-01"
"SiO2*Na2O*K2O", "-4.161E+04", "1.041E+04", "-3.997"
"SiO2*Na2O*TiO2", "1.630E+04", "3.005E+03", "5.424"
"SiO2*ZrO2*BaO", "-6.558E+04", "6.409E+04", "-1.023"
"SiO2*ZrO2*Li2O", "-2.797E+04", "2.808E+04", "-9.964E-01"
"SiO2*ZrO2*K2O", "-2.660E+05", "1.817E+05", "-1.464"
"SiO2*ZrO2*TiO2", "7.627E+02", "2.205E+03", "3.459E-01"
"SiO2*BaO*Li2O", "1.593E+04", "1.742E+04", "9.145E-01"
"SiO2*BaO*K2O", "-7.656E+04", "3.101E+04", "-2.468"
"SiO2*BaO*TiO2", "1.398E+04", "8.980E+03", "1.556"
"SiO2*Li2O*K2O", "-1.166E+05", "3.457E+04", "-3.373"
"SiO2*Li2O*TiO2", "5.134E+04", "2.073E+04", "2.477"
"SiO2*K2O*TiO2", "3.544E+04", "2.064E+04", "1.717"
"Al2O3*MgO*CaO", "6.863E+03", "8.834E+03", "7.768E-01"
"Al2O3*MgO*Na2O", "1.247E+05", "2.466E+04", "5.055"
"Al2O3*MgO*ZrO2", "-2.390E+04", "1.544E+05", "-1.548E-01"
"Al2O3*MgO*BaO", "-1.073E+05", "1.045E+05", "-1.027"
"Al2O3*MgO*Li2O", "-3.647E+04", "4.129E+04", "-8.833E-01"
"Al2O3*MgO*K2O", "-4.699E+04", "7.814E+04", "-6.014E-01"
"Al2O3*MgO*TiO2", "-3.700E+04", "5.593E+04", "-6.616E-01"
"Al2O3*CaO*Na2O", "-1.568E+04", "6.792E+03", "-2.308"
"Al2O3*CaO*ZrO2", "-1.719E+05", "8.570E+04", "-2.006"
"Al2O3*CaO*BaO", "-2.579E+03", "1.542E+04", "-1.673E-01"
"Al2O3*CaO*Li2O", "7.561E+03", "1.485E+04", "5.091E-01"
"Al2O3*CaO*K2O", "1.169E+05", "3.677E+04", "3.18"
"Al2O3*CaO*TiO2", "-4.303E+04", "2.656E+04", "-1.62"
"Al2O3*Na2O*ZrO2", "2.078E+05", "7.057E+04", "2.944"
"Al2O3*Na2O*BaO", "-1.065E+05", "1.069E+05", "-9.957E-01"
"Al2O3*Na2O*Li2O", "-7.654E+04", "2.173E+04", "-3.522"
"Al2O3*Na2O*K2O", "1.354E+05", "6.438E+04", "2.103"
"Al2O3*Na2O*TiO2", "-6.182E+04", "4.327E+04", "-1.429"
"Al2O3*ZrO2*BaO", "-1.928E+05", "2.531E+05", "-7.619E-01"
"Al2O3*ZrO2*Li2O", "8.346E+04", "1.201E+05", "6.951E-01"
"Al2O3*ZrO2*K2O", "3.414E+04", "3.224E+05", "1.059E-01"
"Al2O3*ZrO2*TiO2", "6.096E+05", "3.754E+05", "1.624"
"Al2O3*BaO*Li2O", "8.085E+05", "2.512E+05", "3.218"
"Al2O3*BaO*K2O", "-4.633E+04", "2.142E+05", "-2.162E-01"
"Al2O3*BaO*TiO2", "-3.285E+04", "2.896E+04", "-1.134"
"Al2O3*Li2O*K2O", "-3.763E+05", "1.111E+05", "-3.389"
"Al2O3*Li2O*TiO2", "2.317E+05", "9.546E+04", "2.427"
"Al2O3*K2O*TiO2", "1.467E+05", "2.106E+05", "6.963E-01"
"MgO*CaO*Na2O", "-1.998E+04", "1.068E+04", "-1.871"
"MgO*CaO*ZrO2", "-6.791E+04", "1.168E+05", "-5.814E-01"
"MgO*CaO*BaO", "3.662E+05", "1.509E+05", "2.427"
"MgO*CaO*Li2O", "-4.900E+03", "3.059E+04", "-1.602E-01"
"MgO*CaO*K2O", "1.311E+05", "5.659E+04", "2.316"
"MgO*CaO*TiO2", "-5.319E+04", "3.448E+04", "-1.543"
"MgO*Na2O*ZrO2", "1.256E+04", "1.274E+05", "9.854E-02"
"MgO*Na2O*BaO", "2.793E+04", "1.390E+05", "2.010E-01"
"MgO*Na2O*Li2O", "2.849E+04", "3.781E+04", "7.534E-01"
"MgO*Na2O*K2O", "-2.792E+04", "5.690E+04", "-4.908E-01"
"MgO*Na2O*TiO2", "-1.848E+04", "4.341E+04", "-4.257E-01"
"MgO*ZrO2*BaO", "8.895E+05", "3.157E+05", "2.818"
"MgO*ZrO2*Li2O", "2.291E+05", "1.277E+05", "1.794"
"MgO*ZrO2*K2O", "-6.157E+05", "2.792E+05", "-2.205"
"MgO*ZrO2*TiO2", "-5.994E+05", "2.178E+05", "-2.752"
"MgO*BaO*Li2O", "-2.687E+05", "1.757E+05", "-1.529"
"MgO*BaO*K2O", "5.508E+05", "2.186E+05", "2.519"
"MgO*BaO*TiO2", "1.047E+05", "1.070E+05", "9.778E-01"
"MgO*Li2O*K2O", "4.379E+05", "2.674E+05", "1.638"
"MgO*Li2O*TiO2", "-2.728E+04", "5.537E+04", "-4.927E-01"
"MgO*K2O*TiO2", "-2.224E+05", "2.091E+05", "-1.063"
"CaO*Na2O*ZrO2", "-2.473E+04", "6.260E+04", "-3.951E-01"
"CaO*Na2O*BaO", "-9.253E+04", "4.380E+04", "-2.113"
"CaO*Na2O*Li2O", "8.150E+04", "4.421E+04", "1.843"
"CaO*Na2O*K2O", "1.475E+05", "3.679E+04", "4.008"
"CaO*Na2O*TiO2", "-7.149E+03", "2.439E+04", "-2.931E-01"
"CaO*ZrO2*BaO", "-2.537E+04", "1.499E+05", "-1.693E-01"
"CaO*ZrO2*Li2O", "5.820E+05", "1.331E+05", "4.373"
"CaO*ZrO2*K2O", "-1.755E+05", "1.935E+05", "-9.069E-01"
"CaO*ZrO2*TiO2", "2.949E+04", "9.093E+04", "3.243E-01"
"CaO*BaO*Li2O", "-4.021E+05", "1.484E+05", "-2.709"
"CaO*BaO*K2O", "-1.222E+05", "1.463E+05", "-8.357E-01"
"CaO*BaO*TiO2", "1.714E+04", "2.143E+04", "8.000E-01"
"CaO*Li2O*K2O", "-6.893E+05", "2.132E+05", "-3.233"
"CaO*Li2O*TiO2", "2.333E+05", "5.810E+04", "4.016"
"CaO*K2O*TiO2", "1.277E+05", "7.833E+04", "1.631"
"Na2O*ZrO2*BaO", "4.087E+04", "1.069E+05", "3.821E-01"
"Na2O*ZrO2*Li2O", "5.801E+04", "7.638E+04", "7.595E-01"
"Na2O*ZrO2*K2O", "-4.023E+04", "1.775E+05", "-2.267E-01"
"Na2O*ZrO2*TiO2", "-1.059E+05", "4.015E+04", "-2.639"
"Na2O*BaO*Li2O", "-3.057E+05", "1.074E+05", "-2.847"
"Na2O*BaO*K2O", "2.060E+05", "1.054E+05", "1.955"
"Na2O*BaO*TiO2", "-1.651E+04", "1.275E+04", "-1.295"
"Na2O*Li2O*K2O", "-7.616E+04", "4.354E+04", "-1.749"
"Na2O*Li2O*TiO2", "6.497E+04", "3.812E+04", "1.704"
"Na2O*K2O*TiO2", "-2.485E+04", "3.926E+04", "-6.330E-01"
"ZrO2*BaO*Li2O", "2.060E+05", "6.465E+05", "3.187E-01"
"ZrO2*BaO*K2O", "-2.795E+05", "2.826E+05", "-9.888E-01"
"ZrO2*BaO*TiO2", "-2.822E+04", "7.888E+04", "-3.577E-01"
"ZrO2*Li2O*K2O", "2.065E+04", "3.956E+05", "5.219E-02"
"ZrO2*Li2O*TiO2", "-2.048E+05", "1.414E+05", "-1.448"
"ZrO2*K2O*TiO2", "-7.153E+05", "3.315E+05", "-2.157"
"BaO*Li2O*K2O", "-2.147E+05", "1.592E+05", "-1.348"
"BaO*Li2O*TiO2", "1.832E+05", "8.127E+04", "2.254"
"BaO*K2O*TiO2", "-1.706E+04", "1.075E+05", "-1.586E-01"
"Li2O*K2O*TiO2", "1.179E+05", "1.009E+05", "1.169"
"Xx", "6.974E+03", "1.944E+03", "3.587"

File: liquidus_table_100.csv (part 1 of 2)


No., Glass No., Data Source, Year, Data Source Number, SiO2, Al2O3, MgO, CaO, Na2O, Liquidus Temperature ( C ), Liquidus Temperature (Predictive Value), Liquidus Temperature (Residual)
1, GI02-016259, Proc. ICG, 1986, v. 001  p. 0090, 70.0, , , , 30.0, 859.0, , 
2, GI02-016260, Proc. ICG, 1986, v. 001  p. 0090, 67.0, , , , 33.0, 874.0, , 
3, GI02-016261, Proc. ICG, 1986, v. 001  p. 0090, 60.0, , , , 40.0, 950.0, , 
4, GI02-016262, Proc. ICG, 1986, v. 001  p. 0090, 50.0, , , , 50.0, 1088.0, , 
5, GI03-025024, Proc. ICG, 2001, v. 002  p. 0066, 42.86, 14.29, 42.85, , , 1547.0, , 
6, GP06-029650, Japanese Patent    AGC (J), 1983, A064243, 49.52, 17.02, 24.61, 8.84, , 1390.0, , 
7, GP06-029651, Japanese Patent    AGC (J), 1983, A064243, 60.97, 22.62, 6.73, 9.67, , 1397.0, , 
8, GP06-029652, Japanese Patent    AGC (J), 1983, A064243, 71.35, 13.18, 6.35, 9.12, , 1313.0, , 
9, GP06-029653, Japanese Patent    AGC (J), 1983, A064243, 58.67, 15.08, 7.95, 18.29, , 1318.0, , 
10, GJ02-032267, J. Australian Ceramic Soc., 1984, v. 020  p. 0053, 74.86, 0.92, , 10.38, 13.84, 978.0, , 
11, GJ02-032268, J. Australian Ceramic Soc., 1984, v. 020  p. 0053, 73.59, 0.92, , 11.66, 13.83, 1004.0, , 
12, GJ02-032269, J. Australian Ceramic Soc., 1984, v. 020  p. 0053, 73.88, 0.8, , 10.91, 14.41, 974.0, , 
13, GJ02-032270, J. Australian Ceramic Soc., 1984, v. 020  p. 0053, 73.96, 0.92, , 10.7, 14.42, 974.0, , 
14, GJ02-032271, J. Australian Ceramic Soc., 1984, v. 020  p. 0053, 73.75, 0.92, , 10.6, 14.73, 964.0, , 
15, GJ02-032272, J. Australian Ceramic Soc., 1984, v. 020  p. 0053, 73.68, 0.92, , 10.38, 15.02, 956.0, , 
16, GJ03-032919, Glass & Ceramics, 1988, v. 045  p. 0123, 59.67, 9.66, 7.09, 21.53, 2.04, 1225.0, , 
17, GI09-037490, Proc. ICG, 1986, v. 001  p. 0379, 71.53, , , 11.87, 16.6, 1001.0, , 
18, GI09-037491, Proc. ICG, 1986, v. 001  p. 0379, 75.78, , , 7.57, 16.65, 1066.0, , 
19, GI09-037492, Proc. ICG, 1986, v. 001  p. 0379, 69.27, , , 16.13, 14.6, 1090.0, , 
20, GJ03-041022, Glass Physics & Chemistry, 1981, v. 007  p. 0204, 80.3, 2.5, , 17.2, , 1342.0, , 
21, GJ03-041023, Glass Physics & Chemistry, 1981, v. 007  p. 0204, 72.5, 3.9, , 23.6, , 1230.0, , 
22, GJ03-041024, Glass Physics & Chemistry, 1981, v. 007  p. 0204, 69.2, 4.9, , 25.9, , 1130.0, , 
23, GJ03-041025, Glass Physics & Chemistry, 1981, v. 007  p. 0204, 67.8, 5.6, , 26.6, , 1013.0, , 
24, GJ03-041026, Glass Physics & Chemistry, 1981, v. 007  p. 0204, 65.4, 6.8, , 27.8, , 929.0, , 
25, GJ03-041032, Glass Physics & Chemistry, 1981, v. 007  p. 0204, 77.8, 2.1, , 18.0, 2.1, 1260.0, , 
26, GJ03-041033, Glass Physics & Chemistry, 1981, v. 007  p. 0204, 77.4, 3.1, , 16.7, 2.8, 1043.0, , 
27, GJ03-041034, Glass Physics & Chemistry, 1981, v. 007  p. 0204, 72.9, 4.2, , 19.2, 3.7, 929.0, , 
28, GJ03-041035, Glass Physics & Chemistry, 1981, v. 007  p. 0204, 73.29, 5.02, , 17.07, 4.62, 805.0, , 
29, GJ03-041036, Glass Physics & Chemistry, 1981, v. 007  p. 0204, 68.0, 6.0, , 20.0, 6.0, 740.0, , 
30, GJ03-041055, Glass Physics & Chemistry, 1981, v. 007  p. 0204, 83.0, , , 17.0, , 2041.0, , 
31, GJ03-041056, Glass Physics & Chemistry, 1981, v. 007  p. 0204, 82.0, , , 18.0, , 2022.0, , 
32, GJ03-041057, Glass Physics & Chemistry, 1981, v. 007  p. 0204, 81.0, , , 19.0, , 2003.0, , 
33, GJ03-041058, Glass Physics & Chemistry, 1981, v. 007  p. 0204, 80.0, , , 20.0, , 1984.0, , 
34, GJ03-041059, Glass Physics & Chemistry, 1981, v. 007  p. 0204, 79.0, , , 21.0, , 1962.0, , 
35, GJ02-046451, J. Non-Crystalline Solids, 1983, v. 057  p. 0465, 66.69, , , , 33.31, 874.0, , 
36, GJ02-046452, J. Non-Crystalline Solids, 1983, v. 057  p. 0465, 70.74, , , , 29.25, 865.0, , 
37, GJ02-046453, J. Non-Crystalline Solids, 1983, v. 057  p. 0465, 74.99, , , , 25.01, 811.0, , 
38, GJ02-046454, J. Non-Crystalline Solids, 1983, v. 057  p. 0465, 79.9, , , , 20.09, 1130.0, , 
39, GJ02-046455, J. Non-Crystalline Solids, 1983, v. 057  p. 0465, 85.0, , , , 15.0, 1346.0, , 
40, GP03-048551, Japanese Patent    Corning Inc. (US), 1980, A003390, 64.99, 8.93, , 26.08, , 1139.0, , 
41, GP03-048562, Japanese Patent    Corning Inc. (US), 1980, A003390, 65.1, 8.93, , 25.97, , 1076.0, , 
42, GP02-049290, Japanese Patent    AGC (J), 1979, A040815, 72.13, 1.16, 5.89, 7.41, 13.41, 980.0, , 
43, GJ02-053229, J. Non-Crystalline Solids, 1971, v. 006  p. 0145, 80.81, , , 3.48, 15.71, 1240.0, , 
44, GJ02-053230, J. Non-Crystalline Solids, 1971, v. 006  p. 0145, 78.89, , , 5.25, 15.85, 1230.0, , 
45, GJ02-053231, J. Non-Crystalline Solids, 1971, v. 006  p. 0145, 78.84, , , 3.21, 17.95, 1120.0, , 
46, GJ02-053232, J. Non-Crystalline Solids, 1971, v. 006  p. 0145, 75.33, , , 9.9, 14.76, 1100.0, , 
47, GJ02-053233, J. Non-Crystalline Solids, 1971, v. 006  p. 0145, 74.28, , , 13.88, 11.84, 1140.0, , 
48, GJ02-053234, J. Non-Crystalline Solids, 1971, v. 006  p. 0145, 73.87, , , 11.41, 14.72, 1000.0, , 
49, GJ02-053235, J. Non-Crystalline Solids, 1971, v. 006  p. 0145, 73.79, , , 2.33, 23.87, 780.0, , 
50, GJ02-053236, J. Non-Crystalline Solids, 1971, v. 006  p. 0145, 71.69, , , 14.61, 13.7, 1050.0, , 
51, GJ02-053237, J. Non-Crystalline Solids, 1971, v. 006  p. 0145, 71.14, , , 17.22, 11.64, 1125.0, , 
52, GJ02-053238, J. Non-Crystalline Solids, 1971, v. 006  p. 0145, 70.67, , , 6.98, 22.35, 860.0, , 
53, GJ02-053239, J. Non-Crystalline Solids, 1971, v. 006  p. 0145, 69.7, , , 15.82, 14.48, 1075.0, , 
54, GJ02-053240, J. Non-Crystalline Solids, 1971, v. 006  p. 0145, 67.99, , , 10.2, 21.81, 950.0, , 
55, GJ02-053241, J. Non-Crystalline Solids, 1971, v. 006  p. 0145, 67.75, , , 3.53, 28.72, 870.0, , 
56, GJ02-053242, J. Non-Crystalline Solids, 1971, v. 006  p. 0145, 66.46, , , 22.4, 11.13, 1200.0, , 
57, GJ02-053243, J. Non-Crystalline Solids, 1971, v. 006  p. 0145, 66.35, , , 12.61, 21.04, 1092.0, , 
58, GJ02-053244, J. Non-Crystalline Solids, 1971, v. 006  p. 0145, 65.47, , , 21.12, 13.4, 1180.0, , 
59, GJ02-053245, J. Non-Crystalline Solids, 1971, v. 006  p. 0145, 65.66, , , 17.07, 17.27, 1083.0, , 
60, GJ02-053246, J. Non-Crystalline Solids, 1971, v. 006  p. 0145, 66.03, , , 5.92, 28.05, 920.0, , 
61, GJ02-053247, J. Non-Crystalline Solids, 1971, v. 006  p. 0145, 64.84, , , 9.08, 26.08, 1005.0, , 
62, GJ02-053248, J. Non-Crystalline Solids, 1971, v. 006  p. 0145, 63.89, , , 15.62, 20.49, 995.0, , 
63, GJ02-053249, J. Non-Crystalline Solids, 1971, v. 006  p. 0145, 63.26, , , 13.12, 23.62, 1060.0, , 
64, GJ02-053250, J. Non-Crystalline Solids, 1971, v. 006  p. 0145, 62.38, , , 20.9, 16.71, 1150.0, , 
65, GJ02-053251, J. Non-Crystalline Solids, 1971, v. 006  p. 0145, 59.54, , , 16.06, 24.4, 1020.0, , 
66, GJ02-053252, J. Non-Crystalline Solids, 1971, v. 006  p. 0145, 59.62, , , 21.34, 19.05, 1050.0, , 
67, GJ02-053253, J. Non-Crystalline Solids, 1971, v. 006  p. 0145, 58.98, , , 3.29, 37.73, 950.0, , 
68, GJ02-053254, J. Non-Crystalline Solids, 1971, v. 006  p. 0145, 57.18, , , 6.22, 36.61, 1010.0, , 
69, GJ02-053255, J. Non-Crystalline Solids, 1971, v. 006  p. 0145, 55.96, , , 21.02, 23.02, 1210.0, , 
70, GJ02-053256, J. Non-Crystalline Solids, 1971, v. 006  p. 0145, 56.39, , , 10.53, 33.07, 1120.0, , 
71, GJ02-053257, J. Non-Crystalline Solids, 1971, v. 006  p. 0145, 54.42, , , 13.7, 31.88, 1150.0, , 
72, GJ02-053258, J. Non-Crystalline Solids, 1971, v. 006  p. 0145, 51.91, , , 21.13, 26.96, 1225.0, , 
73, GJ02-053273, J. Non-Crystalline Solids, 1971, v. 006  p. 0145, 68.0, , , 10.18, 21.81, 950.0, , 
74, GJ02-053277, J. Non-Crystalline Solids, 1971, v. 006  p. 0145, 80.2, , , , 19.8, 1157.0, , 
75, GJ02-053291, J. Non-Crystalline Solids, 1971, v. 006  p. 0145, 66.7, , , , 33.3, 869.0, , 
76, GJ02-054307, Physics and Chemistry of  Glasses, 1970, v. 011  p. 0125, 85.0, , , 7.5, 7.5, 1530.0, , 
77, GJ02-054309, Physics and Chemistry of  Glasses, 1970, v. 011  p. 0125, 80.0, , , 5.0, 15.0, 1210.0, , 
78, GJ02-054310, Physics and Chemistry of  Glasses, 1970, v. 011  p. 0125, 80.0, , , 13.0, 7.0, 1510.0, , 
79, GJ02-054311, Physics and Chemistry of  Glasses, 1970, v. 011  p. 0125, 80.0, , , 10.0, 10.0, 1400.0, , 
80, GJ02-054312, Physics and Chemistry of  Glasses, 1970, v. 011  p. 0125, 75.0, , , 12.5, 12.5, 1130.0, , 
81, GJ02-054313, Physics and Chemistry of  Glasses, 1970, v. 011  p. 0125, 75.0, , , 13.5, 11.5, 1350.0, , 
82, GJ02-054315, Physics and Chemistry of  Glasses, 1970, v. 011  p. 0125, 65.0, , , 30.0, 5.0, 1380.0, , 
83, GJ03-054316, Physics and Chemistry of  Glasses, 1970, v. 011  p. 0125, 60.0, , , 40.0, , 1460.0, , 
84, GJ03-054317, Physics and Chemistry of  Glasses, 1970, v. 011  p. 0125, 62.5, , , 37.5, , 1450.0, , 
85, GJ03-054318, Physics and Chemistry of  Glasses, 1970, v. 011  p. 0125, 65.0, , , 35.0, , 1550.0, , 
86, GJ02-054362, Physics and Chemistry of  Glasses, 1971, v. 012  p. 0050, 76.17, , , 5.37, 18.46, 997.0, , 
87, GJ02-054363, Physics and Chemistry of  Glasses, 1971, v. 012  p. 0050, 75.0, , , 8.03, 16.96, 1000.0, , 
88, GJ02-054364, Physics and Chemistry of  Glasses, 1971, v. 012  p. 0050, 75.19, , , 5.37, 19.44, 928.0, , 
89, GJ02-054365, Physics and Chemistry of  Glasses, 1971, v. 012  p. 0050, 75.43, , , 2.15, 22.42, 840.0, , 
90, GJ02-054366, Physics and Chemistry of  Glasses, 1971, v. 012  p. 0050, 74.59, , , 6.97, 18.44, 940.0, , 
91, GJ02-054367, Physics and Chemistry of  Glasses, 1971, v. 012  p. 0050, 74.78, , , 4.3, 20.92, 852.0, , 
92, GJ02-054368, Physics and Chemistry of  Glasses, 1971, v. 012  p. 0050, 74.18, , , 5.9, 19.92, 790.0, , 
93, GJ02-054369, Physics and Chemistry of  Glasses, 1971, v. 012  p. 0050, 74.52, , , 1.08, 24.4, 799.0, , 
94, GJ02-054370, Physics and Chemistry of  Glasses, 1971, v. 012  p. 0050, 73.76, , , 4.84, 21.4, 773.0, , 
95, GJ02-054371, Physics and Chemistry of  Glasses, 1971, v. 012  p. 0050, 73.84, , , 3.77, 22.4, 764.0, , 
96, GJ02-054372, Physics and Chemistry of  Glasses, 1971, v. 012  p. 0050, 72.93, , , 9.63, 17.43, 925.0, , 
97, GJ02-054373, Physics and Chemistry of  Glasses, 1971, v. 012  p. 0050, 73.08, , , 7.51, 19.41, 849.0, , 
98, GJ02-054374, Physics and Chemistry of  Glasses, 1971, v. 012  p. 0050, 73.16, , , 6.44, 20.4, 825.0, , 
99, GJ02-054375, Physics and Chemistry of  Glasses, 1971, v. 012  p. 0050, 73.38, , , 3.22, 23.39, 760.0, , 
100, GJ02-054376, Physics and Chemistry of  Glasses, 1971, v. 012  p. 0050, 73.46, , , 2.15, 24.39, 778.0, , 
101, GJ02-054377, Physics and Chemistry of  Glasses, 1971, v. 012  p. 0050, 73.53, , , 1.08, 25.39, 782.0, , 
102, GJ02-054378, Physics and Chemistry of  Glasses, 1971, v. 012  p. 0050, 73.61, , , , 26.39, 799.0, , 
103, GJ02-054379, Physics and Chemistry of  Glasses, 1971, v. 012  p. 0050, 72.82, , , 4.3, 22.88, 773.0, , 
104, GJ02-054380, Physics and Chemistry of  Glasses, 1971, v. 012  p. 0050, 72.82, , , , 27.18, 818.0, , 
105, GJ02-054381, Physics and Chemistry of  Glasses, 1971, v. 012  p. 0050, 72.4, , , 3.23, 24.37, 775.0, , 
106, GJ02-054382, Physics and Chemistry of  Glasses, 1971, v. 012  p. 0050, 72.55, , , 1.08, 26.37, 801.0, , 
107, GJ02-054383, Physics and Chemistry of  Glasses, 1971, v. 012  p. 0050, 71.65, , , 6.98, 21.37, 830.0, , 
108, GJ02-054384, Physics and Chemistry of  Glasses, 1971, v. 012  p. 0050, 71.76, , , 5.37, 22.86, 782.0, , 
109, GJ02-054385, Physics and Chemistry of  Glasses, 1971, v. 012  p. 0050, 71.83, , , 4.3, 23.86, 773.0, , 
110, GJ02-054386, Physics and Chemistry of  Glasses, 1971, v. 012  p. 0050, 71.2, , , 6.44, 22.36, 825.0, , 
111, GJ02-054387, Physics and Chemistry of  Glasses, 1971, v. 012  p. 0050, 71.42, , , 3.23, 25.35, 810.0, , 
112, GJ02-054388, Physics and Chemistry of  Glasses, 1971, v. 012  p. 0050, 71.64, , , , 28.36, 847.0, , 
113, GJ02-054389, Physics and Chemistry of  Glasses, 1971, v. 012  p. 0050, 70.22, , , 6.44, 23.34, 825.0, , 
114, GJ02-054390, Physics and Chemistry of  Glasses, 1971, v. 012  p. 0050, 70.29, , , 5.38, 24.33, 782.0, , 
115, GJ02-054391, Physics and Chemistry of  Glasses, 1971, v. 012  p. 0050, 69.23, , , 6.44, 24.32, 810.0, , 
116, GJ02-054392, Physics and Chemistry of  Glasses, 1971, v. 012  p. 0050, 69.31, , , 5.38, 25.31, 788.0, , 
117, GJ02-054393, Physics and Chemistry of  Glasses, 1971, v. 012  p. 0050, 69.45, , , 3.23, 27.32, 832.0, , 
118, GJ02-054394, Physics and Chemistry of  Glasses, 1971, v. 012  p. 0050, 69.06, , , 6.02, 24.91, 801.0, , 
119, GJ02-054395, Physics and Chemistry of  Glasses, 1971, v. 012  p. 0050, 67.27, , , 6.45, 26.28, 888.0, , 
120, GJ02-054547, Physics and Chemistry of  Glasses, 1972, v. 013  p. 0027, 76.48, , 14.25, , 9.27, 1282.0, , 
121, GJ02-054548, Physics and Chemistry of  Glasses, 1972, v. 013  p. 0027, 74.18, , 14.17, 6.11, 5.53, 1461.0, , 
122, GJ02-054549, Physics and Chemistry of  Glasses, 1972, v. 013  p. 0027, 74.47, , 14.23, 2.04, 9.25, 1258.0, , 
123, GJ02-054550, Physics and Chemistry of  Glasses, 1972, v. 013  p. 0027, 72.46, , 14.21, 4.08, 9.24, 1160.0, , 
124, GJ02-054551, Physics and Chemistry of  Glasses, 1972, v. 013  p. 0027, 72.6, , 14.24, 2.04, 11.11, 1141.0, , 
125, GJ02-054553, Physics and Chemistry of  Glasses, 1972, v. 013  p. 0027, 70.18, , 14.13, 10.16, 5.52, 1390.0, , 
126, GJ02-054554, Physics and Chemistry of  Glasses, 1972, v. 013  p. 0027, 70.46, , 14.19, 6.12, 9.23, 1198.0, , 
127, GJ02-054555, Physics and Chemistry of  Glasses, 1972, v. 013  p. 0027, 70.59, , 14.22, 4.09, 11.1, 1141.0, , 
128, GJ02-054556, Physics and Chemistry of  Glasses, 1972, v. 013  p. 0027, 70.74, , 14.25, 2.04, 12.97, 1080.0, , 
129, GJ02-054557, Physics and Chemistry of  Glasses, 1972, v. 013  p. 0027, 70.37, , 14.27, 0.51, 14.85, 1004.0, , 
130, GJ02-054558, Physics and Chemistry of  Glasses, 1972, v. 013  p. 0027, 68.46, , 14.17, 8.15, 9.22, 1230.0, , 
131, GJ02-054559, Physics and Chemistry of  Glasses, 1972, v. 013  p. 0027, 68.73, , 14.22, 4.09, 12.95, 1120.0, , 
132, GJ02-054560, Physics and Chemistry of  Glasses, 1972, v. 013  p. 0027, 69.0, , 14.28, , 16.72, 1042.0, , 
133, GJ02-054561, Physics and Chemistry of  Glasses, 1972, v. 013  p. 0027, 66.21, , 14.1, 14.19, 5.5, 1299.0, , 
134, GJ02-054562, Physics and Chemistry of  Glasses, 1972, v. 013  p. 0027, 66.47, , 14.15, 10.17, 9.2, 1227.0, , 
135, GJ02-054563, Physics and Chemistry of  Glasses, 1972, v. 013  p. 0027, 66.73, , 14.21, 6.12, 12.93, 1160.0, , 
136, GJ02-054564, Physics and Chemistry of  Glasses, 1972, v. 013  p. 0027, 66.99, , 14.26, 2.05, 16.7, 966.0, , 
137, GJ02-054565, Physics and Chemistry of  Glasses, 1972, v. 013  p. 0027, 64.74, , 14.19, 8.16, 12.92, 1164.0, , 
138, GJ02-054566, Physics and Chemistry of  Glasses, 1972, v. 013  p. 0027, 64.98, , 14.24, 4.09, 16.68, 1060.0, , 
139, GJ02-054567, Physics and Chemistry of  Glasses, 1972, v. 013  p. 0027, 65.24, , 14.3, , 20.46, 987.0, , 
140, GJ02-054568, Physics and Chemistry of  Glasses, 1972, v. 013  p. 0027, 62.5, , 14.11, 14.2, 9.18, 1241.0, , 
141, GJ02-054569, Physics and Chemistry of  Glasses, 1972, v. 013  p. 0027, 62.74, , 14.17, 10.19, 12.9, 1187.0, , 
142, GJ02-054570, Physics and Chemistry of  Glasses, 1972, v. 013  p. 0027, 62.99, , 14.22, 6.13, 16.65, 1090.0, , 
143, GJ02-054571, Physics and Chemistry of  Glasses, 1972, v. 013  p. 0027, 63.24, , 14.28, 2.05, 20.43, 940.0, , 
144, GJ02-054572, Physics and Chemistry of  Glasses, 1972, v. 013  p. 0027, 60.29, , 14.04, 20.19, 5.48, 1299.0, , 
145, GJ02-054573, Physics and Chemistry of  Glasses, 1972, v. 013  p. 0027, 60.52, , 14.09, 16.21, 9.17, 1250.0, , 
146, GJ02-054574, Physics and Chemistry of  Glasses, 1972, v. 013  p. 0027, 61.0, , 14.2, 8.17, 16.63, 1097.0, , 
147, GJ02-054575, Physics and Chemistry of  Glasses, 1972, v. 013  p. 0027, 61.23, , 14.26, 4.1, 20.4, 966.0, , 
148, GJ02-054576, Physics and Chemistry of  Glasses, 1972, v. 013  p. 0027, 58.78, , 14.13, 14.22, 12.86, 1202.0, , 
149, GJ02-054577, Physics and Chemistry of  Glasses, 1972, v. 013  p. 0027, 59.01, , 14.18, 10.2, 16.61, 1117.0, , 
150, GJ02-054578, Physics and Chemistry of  Glasses, 1972, v. 013  p. 0027, 59.24, , 14.24, 6.14, 20.38, 1000.0, , 
151, GJ02-054579, Physics and Chemistry of  Glasses, 1972, v. 013  p. 0027, 56.59, , 14.05, 20.21, 9.14, 1243.0, , 
152, GJ02-054580, Physics and Chemistry of  Glasses, 1972, v. 013  p. 0027, 56.7, , 14.08, 18.22, 10.99, 1216.0, , 
153, GJ02-054581, Physics and Chemistry of  Glasses, 1972, v. 013  p. 0027, 56.81, , 14.11, 16.23, 12.85, 1199.0, , 
154, GJ02-054582, Physics and Chemistry of  Glasses, 1972, v. 013  p. 0027, 57.25, , 14.22, 8.18, 20.35, 1036.0, , 
155, GJ02-054583, Physics and Chemistry of  Glasses, 1972, v. 013  p. 0027, 57.48, , 14.27, 4.1, 24.14, 942.0, , 
156, GJ02-054584, Physics and Chemistry of  Glasses, 1972, v. 013  p. 0027, 55.05, , 14.14, 14.24, 16.56, 1120.0, , 
157, GJ02-054585, Physics and Chemistry of  Glasses, 1972, v. 013  p. 0027, 52.88, , 14.07, 20.23, 12.81, 1183.0, , 
158, GJ02-054586, Physics and Chemistry of  Glasses, 1972, v. 013  p. 0027, 52.98, , 14.1, 18.24, 14.67, 1140.0, , 
159, GJ02-054587, Physics and Chemistry of  Glasses, 1972, v. 013  p. 0027, 53.08, , 14.13, 16.25, 16.54, 1114.0, , 
160, GJ02-054588, Physics and Chemistry of  Glasses, 1972, v. 013  p. 0027, 53.5, , 14.24, 8.19, 24.08, 1084.0, , 
161, GJ02-054589, Physics and Chemistry of  Glasses, 1972, v. 013  p. 0027, 51.32, , 14.16, 14.25, 20.27, 1144.0, , 
162, GJ02-054590, Physics and Chemistry of  Glasses, 1972, v. 013  p. 0027, 49.16, , 14.09, 20.26, 16.5, 1160.0, , 
163, GJ02-054591, Physics and Chemistry of  Glasses, 1972, v. 013  p. 0027, 49.54, , 14.2, 12.25, 24.01, 1120.0, , 
164, GJ02-054592, Physics and Chemistry of  Glasses, 1972, v. 013  p. 0027, 45.43, , 14.1, 20.28, 20.18, 1158.0, , 
165, GJ02-054593, Physics and Chemistry of  Glasses, 1972, v. 013  p. 0027, 45.61, , 14.16, 16.29, 23.94, 1124.0, , 
166, GJ02-054594, Physics and Chemistry of  Glasses, 1972, v. 013  p. 0027, 73.14, , 4.42, 4.23, 18.2, 887.0, , 
167, GJ02-054595, Physics and Chemistry of  Glasses, 1972, v. 013  p. 0027, 73.29, , 4.43, 2.12, 20.16, 887.0, , 
168, GJ02-054596, Physics and Chemistry of  Glasses, 1972, v. 013  p. 0027, 71.21, , 4.42, 4.24, 20.13, 795.0, , 
169, GJ02-054597, Physics and Chemistry of  Glasses, 1972, v. 013  p. 0027, 71.35, , 4.43, 2.12, 22.09, 742.0, , 
170, GJ02-054598, Physics and Chemistry of  Glasses, 1972, v. 013  p. 0027, 75.28, , 7.28, 3.98, 13.46, 1120.0, , 
171, GJ02-054599, Physics and Chemistry of  Glasses, 1972, v. 013  p. 0027, 75.42, , 7.3, 1.99, 15.29, 1035.0, , 
172, GJ02-054600, Physics and Chemistry of  Glasses, 1972, v. 013  p. 0027, 72.77, , 7.23, 12.47, 7.52, 1312.0, , 
173, GJ02-054601, Physics and Chemistry of  Glasses, 1972, v. 013  p. 0027, 73.18, , 7.26, 7.93, 11.62, 1120.0, , 
174, GJ02-054602, Physics and Chemistry of  Glasses, 1972, v. 013  p. 0027, 73.32, , 7.27, 5.96, 13.44, 1035.0, , 
175, GJ02-054603, Physics and Chemistry of  Glasses, 1972, v. 013  p. 0027, 73.46, , 7.29, 3.98, 15.27, 979.0, , 
176, GJ02-054604, Physics and Chemistry of  Glasses, 1972, v. 013  p. 0027, 73.6, , 7.3, 1.99, 17.1, 923.0, , 
177, GJ02-054605, Physics and Chemistry of  Glasses, 1972, v. 013  p. 0027, 73.74, , 7.32, , 18.94, 840.0, , 
178, GJ02-054606, Physics and Chemistry of  Glasses, 1972, v. 013  p. 0027, 71.37, , 7.26, 7.94, 13.42, 1017.0, , 
179, GJ02-054607, Physics and Chemistry of  Glasses, 1972, v. 013  p. 0027, 71.51, , 7.28, 5.96, 15.24, 920.0, , 
180, GJ02-054608, Physics and Chemistry of  Glasses, 1972, v. 013  p. 0027, 71.64, , 7.29, 3.98, 17.08, 859.0, , 
181, GJ02-054609, Physics and Chemistry of  Glasses, 1972, v. 013  p. 0027, 71.78, , 7.31, 1.99, 18.92, 808.0, , 
182, GJ02-054610, Physics and Chemistry of  Glasses, 1972, v. 013  p. 0027, 71.91, , 7.32, , 20.76, 797.0, , 
183, GJ02-054611, Physics and Chemistry of  Glasses, 1972, v. 013  p. 0027, 70.59, , 7.2, 16.58, 5.62, 1370.0, , 
184, GJ02-054612, Physics and Chemistry of  Glasses, 1972, v. 013  p. 0027, 69.56, , 7.27, 7.94, 15.22, 1000.0, , 
185, GJ02-054613, Physics and Chemistry of  Glasses, 1972, v. 013  p. 0027, 69.69, , 7.28, 5.97, 17.06, 920.0, , 
186, GJ02-054614, Physics and Chemistry of  Glasses, 1972, v. 013  p. 0027, 69.83, , 7.3, 3.98, 18.89, 834.0, , 
187, GJ02-054615, Physics and Chemistry of  Glasses, 1972, v. 013  p. 0027, 69.96, , 7.31, 1.99, 20.74, 809.0, , 
188, GJ02-054616, Physics and Chemistry of  Glasses, 1972, v. 013  p. 0027, 70.09, , 7.32, , 22.58, 797.0, , 
189, GJ02-054617, Physics and Chemistry of  Glasses, 1972, v. 013  p. 0027, 68.97, , 7.24, 12.49, 11.3, 1121.0, , 
190, GJ02-054618, Physics and Chemistry of  Glasses, 1972, v. 013  p. 0027, 67.74, , 7.27, 7.95, 17.03, 964.0, , 
191, GJ02-054619, Physics and Chemistry of  Glasses, 1972, v. 013  p. 0027, 67.87, , 7.29, 5.97, 18.86, 905.0, , 
192, GJ02-054620, Physics and Chemistry of  Glasses, 1972, v. 013  p. 0027, 68.0, , 7.3, 3.99, 20.71, 803.0, , 
193, GJ02-054622, Physics and Chemistry of  Glasses, 1972, v. 013  p. 0027, 68.26, , 7.33, , 24.41, 763.0, , 
194, GJ02-054623, Physics and Chemistry of  Glasses, 1972, v. 013  p. 0027, 66.54, , 7.18, 20.66, 5.61, 1257.0, , 
195, GJ02-054624, Physics and Chemistry of  Glasses, 1972, v. 013  p. 0027, 66.8, , 7.21, 16.6, 9.38, 1198.0, , 
196, GJ02-054625, Physics and Chemistry of  Glasses, 1972, v. 013  p. 0027, 66.98, , 7.3, 5.03, 20.69, 845.0, , 
197, GJ02-054626, Physics and Chemistry of  Glasses, 1972, v. 013  p. 0027, 65.93, , 7.28, 7.95, 18.84, 940.0, , 
198, GJ02-054627, Physics and Chemistry of  Glasses, 1972, v. 013  p. 0027, 66.05, , 7.29, 5.97, 20.68, 885.0, , 
199, GJ02-054628, Physics and Chemistry of  Glasses, 1972, v. 013  p. 0027, 66.18, , 7.3, 3.99, 22.52, 803.0, , 
200, GJ02-054629, Physics and Chemistry of  Glasses, 1972, v. 013  p. 0027, 66.31, , 7.32, 1.99, 24.38, 785.0, , 
201, GJ02-054630, Physics and Chemistry of  Glasses, 1972, v. 013  p. 0027, 67.83, , , 5.38, 26.79, 796.0, , 
202, GJ02-054631, Physics and Chemistry of  Glasses, 1972, v. 013  p. 0027, 65.16, , 7.25, 12.5, 15.08, 1083.0, , 
203, GJ02-054632, Physics and Chemistry of  Glasses, 1972, v. 013  p. 0027, 64.11, , 7.28, 7.96, 20.65, 960.0, , 
204, GJ02-054633, Physics and Chemistry of  Glasses, 1972, v. 013  p. 0027, 64.23, , 7.3, 5.98, 22.49, 917.0, , 
205, GJ02-054634, Physics and Chemistry of  Glasses, 1972, v. 013  p. 0027, 64.35, , 7.31, 3.99, 24.35, 862.0, , 
206, GJ02-054635, Physics and Chemistry of  Glasses, 1972, v. 013  p. 0027, 64.48, , 7.32, 2.0, 26.2, 797.0, , 
207, GJ02-054636, Physics and Chemistry of  Glasses, 1972, v. 013  p. 0027, 62.76, , 7.19, 20.69, 9.36, 1236.0, , 
208, GJ02-054637, Physics and Chemistry of  Glasses, 1972, v. 013  p. 0027, 63.01, , 7.22, 16.62, 13.15, 1159.0, , 
209, GJ02-054638, Physics and Chemistry of  Glasses, 1972, v. 013  p. 0027, 62.29, , 7.29, 7.96, 22.46, 1000.0, , 
210, GJ02-054639, Physics and Chemistry of  Glasses, 1972, v. 013  p. 0027, 62.4, , 7.3, 5.98, 24.31, 963.0, , 
211, GJ02-054640, Physics and Chemistry of  Glasses, 1972, v. 013  p. 0027, 62.52, , 7.31, 3.99, 26.17, 944.0, , 
212, GJ02-054641, Physics and Chemistry of  Glasses, 1972, v. 013  p. 0027, 61.35, , 7.26, 12.52, 18.88, 1063.0, , 
213, GJ02-054642, Physics and Chemistry of  Glasses, 1972, v. 013  p. 0027, 58.97, , 7.2, 20.71, 13.12, 1198.0, , 
214, GJ02-054643, Physics and Chemistry of  Glasses, 1972, v. 013  p. 0027, 59.2, , 7.23, 16.64, 16.93, 1120.0, , 
215, GJ02-054644, Physics and Chemistry of  Glasses, 1972, v. 013  p. 0027, 57.52, , 7.26, 12.53, 22.68, 1131.0, , 
216, GJ02-054645, Physics and Chemistry of  Glasses, 1972, v. 013  p. 0027, 55.16, , 7.21, 20.74, 16.89, 1179.0, , 
217, GJ02-054646, Physics and Chemistry of  Glasses, 1972, v. 013  p. 0027, 55.38, , 7.24, 16.66, 20.72, 1180.0, , 
218, GJ02-054647, Physics and Chemistry of  Glasses, 1972, v. 013  p. 0027, 51.35, , 7.22, 20.76, 20.66, 1236.0, , 
219, GJ02-054648, Physics and Chemistry of  Glasses, 1972, v. 013  p. 0027, 74.45, , 3.7, 2.12, 19.73, 710.0, , 
220, GJ03-055468, Physics and Chemistry of  Glasses, 1973, v. 014  p. 0033, 60.0, , , 20.0, 20.0, 1160.0, , 
221, GJ03-055469, Physics and Chemistry of  Glasses, 1973, v. 014  p. 0033, 57.5, , , 21.25, 21.25, 1225.0, , 
222, GJ03-055470, Physics and Chemistry of  Glasses, 1973, v. 014  p. 0033, 55.0, , , 22.5, 22.5, 1235.0, , 
223, GJ02-055692, J. American Ceramic Soc., 1983, v. 066  p. 0132, 81.64, , , , 18.36, 1207.0, , 
224, GJ02-055693, J. American Ceramic Soc., 1983, v. 066  p. 0132, 81.47, , , , 18.53, 1166.0, , 
225, GJ02-059483, Physics and Chemistry of  Glasses, 1967, v. 008  p. 0019, 80.0, , , , 20.0, 1080.0, , 
226, GJ06-061581, Physics and Chemistry of  Glasses, 1976, v. 017  p. 0045, 75.14, 2.41, , 1.64, 20.81, 736.0, , 
227, GJ06-061582, Physics and Chemistry of  Glasses, 1976, v. 017  p. 0045, 73.64, 2.41, , 1.64, 22.31, 743.0, , 
228, GJ06-061583, Physics and Chemistry of  Glasses, 1976, v. 017  p. 0045, 73.6, 2.41, , 2.19, 21.8, 746.0, , 
229, GJ06-061584, Physics and Chemistry of  Glasses, 1976, v. 017  p. 0045, 75.1, 2.41, , 2.18, 20.3, 822.0, , 
230, GJ06-061585, Physics and Chemistry of  Glasses, 1976, v. 017  p. 0045, 68.6, 4.9, , 3.33, 23.17, 748.0, , 
231, GJ06-061586, Physics and Chemistry of  Glasses, 1976, v. 017  p. 0045, 75.62, 4.88, , 4.44, 15.06, 948.0, , 
232, GJ06-061587, Physics and Chemistry of  Glasses, 1976, v. 017  p. 0045, 64.24, 4.88, , 7.77, 23.1, 930.0, , 
233, GJ06-061588, Physics and Chemistry of  Glasses, 1976, v. 017  p. 0045, 66.73, 7.8, , 3.4, 22.07, 920.0, , 
234, GJ06-061589, Physics and Chemistry of  Glasses, 1976, v. 017  p. 0045, 66.8, 7.8, , 2.27, 23.13, 750.0, , 
235, GJ06-061590, Physics and Chemistry of  Glasses, 1976, v. 017  p. 0045, 59.42, 7.5, , 1.7, 31.37, 750.0, , 
236, GP06-068288, European Patent    Corning Inc. (US), 1982, A0048120, 71.75, 11.12, , 17.13, , 1300.0, , 
237, GJ02-073005, Physics and Chemistry of  Glasses, 1961, v. 002  p. 0055, 66.3, , , 16.96, 16.74, 1082.0, , 
238, GJ02-073006, Physics and Chemistry of  Glasses, 1961, v. 002  p. 0055, 64.47, , 2.58, 16.49, 16.46, 1100.0, , 
239, GJ02-073007, Physics and Chemistry of  Glasses, 1961, v. 002  p. 0055, 66.16, , , 16.93, 16.91, 1107.0, , 
240, GJ02-073012, Physics and Chemistry of  Glasses, 1961, v. 002  p. 0055, 68.32, , , 14.94, 16.74, 1048.0, , 
241, GJ02-073013, Physics and Chemistry of  Glasses, 1961, v. 002  p. 0055, 66.16, , 1.25, 16.43, 16.16, 1054.0, , 
242, GJ02-073014, Physics and Chemistry of  Glasses, 1961, v. 002  p. 0055, 66.6, , 2.63, 14.57, 16.2, 1063.0, , 
243, GJ02-073015, Physics and Chemistry of  Glasses, 1961, v. 002  p. 0055, 70.83, , , 11.76, 17.41, 977.0, , 
244, GJ02-073016, Physics and Chemistry of  Glasses, 1961, v. 002  p. 0055, 68.72, , 2.91, 11.41, 16.96, 1002.0, , 
245, GJ02-073017, Physics and Chemistry of  Glasses, 1961, v. 002  p. 0055, 66.79, , 5.66, 11.09, 16.46, 1002.0, , 
246, GJ02-073026, Physics and Chemistry of  Glasses, 1961, v. 002  p. 0055, 74.85, , , 10.13, 15.02, 1040.0, , 
247, GJ02-073027, Physics and Chemistry of  Glasses, 1961, v. 002  p. 0055, 74.13, , 0.95, 10.03, 14.89, 1008.0, , 
248, GP03-080511, US Patent    Corning Inc. (US), 1984, A4439528, 66.57, 0.25, 0.18, 30.72, 2.28, 1380.0, , 
249, GJ03-084842, Glass Physics & Chemistry, 1979, v. 005  p. 0555, 79.52, , 20.48, , , 2144.0, , 
250, GJ03-084843, Glass Physics & Chemistry, 1979, v. 005  p. 0555, 76.0, 1.7, 22.3, , , 1800.0, , 
251, GJ03-084844, Glass Physics & Chemistry, 1979, v. 005  p. 0555, 73.9, 2.7, 23.4, , , 1695.0, , 
252, GJ03-084845, Glass Physics & Chemistry, 1979, v. 005  p. 0555, 72.5, 3.4, 24.1, , , 1600.0, , 
253, GJ06-084846, Glass Physics & Chemistry, 1979, v. 005  p. 0555, 69.3, 25.5, 5.2, , , 1400.0, , 
254, GJ06-084847, Glass Physics & Chemistry, 1979, v. 005  p. 0555, 66.2, 27.1, 6.7, , , 1200.0, , 
255, GJ06-084848, Glass Physics & Chemistry, 1979, v. 005  p. 0555, 63.5, 28.6, 7.9, , , 1100.0, , 
256, GJ06-084849, Glass Physics & Chemistry, 1979, v. 005  p. 0555, 61.8, 29.3, 8.9, , , 1000.0, , 
257, GJ03-084850, Glass Physics & Chemistry, 1979, v. 005  p. 0555, 80.3, 2.48, , 17.22, , 1342.0, , 
258, GJ03-084851, Glass Physics & Chemistry, 1979, v. 005  p. 0555, 72.54, 3.89, , 23.57, , 1230.0, , 
259, GJ03-084852, Glass Physics & Chemistry, 1979, v. 005  p. 0555, 69.16, 4.95, , 25.89, , 1130.0, , 
260, GJ03-084853, Glass Physics & Chemistry, 1979, v. 005  p. 0555, 67.77, 5.65, , 26.58, , 1013.0, , 
261, GJ03-084854, Glass Physics & Chemistry, 1979, v. 005  p. 0555, 65.37, 6.86, , 27.77, , 929.0, , 
262, GJ03-084860, Glass Physics & Chemistry, 1979, v. 005  p. 0555, 77.9, 2.05, , 18.0, 2.05, 1260.0, , 
263, GJ03-084861, Glass Physics & Chemistry, 1979, v. 005  p. 0555, 77.4, 3.1, , 16.71, 2.79, 1043.0, , 
264, GJ03-084862, Glass Physics & Chemistry, 1979, v. 005  p. 0555, 72.86, 4.22, , 19.19, 3.73, 929.0, , 
265, GJ03-084863, Glass Physics & Chemistry, 1979, v. 005  p. 0555, 73.0, 4.96, , 17.42, 4.62, 805.0, , 
266, GJ03-084864, Glass Physics & Chemistry, 1979, v. 005  p. 0555, 79.38, , , 20.62, , 1960.0, , 
267, GJ03-084865, Glass Physics & Chemistry, 1979, v. 005  p. 0555, 81.45, , , 18.55, , 2014.0, , 
268, GJ03-084866, Glass Physics & Chemistry, 1979, v. 005  p. 0555, 82.91, , , 17.09, , 2044.0, , 
269, GB06-089398, Technical Glasses, 1961, v. 001  p. 0432, 58.86, 11.28, 11.1, 13.74, 5.01, 1225.0, , 
270, GP06-091773, US Patent    Corning Inc. (US), 1979, A4180618, 76.1, 12.6, , 11.3, , 1355.0, , 
271, GP06-091774, US Patent    Corning Inc. (US), 1979, A4180618, 76.1, 12.6, 2.0, 9.3, , 1363.0, , 
272, GP06-093160, US Patent    Corning Inc. (US), 1981, A4302250, 71.75, 11.12, , 17.13, , 1300.0, , 
273, GP02-094417, US Patent    PPG Industries (US), 1980, A4192689, 72.3, 0.75, 5.14, 9.09, 12.71, 991.0, , 
274, GP02-094422, US Patent    PPG Industries (US), 1980, A4192689, 77.03, , , 6.97, 16.0, 1104.0, , 
275, GP02-094423, US Patent    PPG Industries (US), 1980, A4192689, 74.25, 2.39, , 7.08, 16.27, 857.0, , 
276, GP02-094428, US Patent    PPG Industries (US), 1980, A4192689, 72.79, , , 11.75, 15.46, 976.0, , 
277, GP02-094430, US Patent    PPG Industries (US), 1980, A4192689, 73.82, 0.59, , 10.83, 14.76, 968.0, , 
278, GP02-094431, US Patent    PPG Industries (US), 1980, A4192689, 70.98, 3.0, , 11.01, 15.0, 1044.0, , 
279, GP02-094432, US Patent    PPG Industries (US), 1980, A4192689, 75.32, 2.4, , 5.99, 16.28, 972.0, , 
280, GP02-094433, US Patent    PPG Industries (US), 1980, A4192689, 76.4, 2.4, , 4.91, 16.29, 1019.0, , 
281, GP02-094434, US Patent    PPG Industries (US), 1980, A4192689, 76.48, 2.4, , 3.82, 17.3, 989.0, , 
282, GP03-094951, US Patent    Owens Corning  (US), 1982, A4366251, 37.79, 5.6, 18.87, 37.73, , 1380.0, , 
283, GP03-094952, US Patent    Owens Corning  (US), 1982, A4366251, 38.41, 3.98, 19.17, 38.43, , 1394.0, , 
284, GP03-094953, US Patent    Owens Corning  (US), 1982, A4366251, 40.14, 5.63, 18.09, 36.14, , 1283.0, , 
285, GB03-096861, Properties of Glass, 1954, v. 001  p. 0387, 75.04, , , 19.03, 5.93, 1438.0, , 
286, GB03-096863, Properties of Glass, 1954, v. 001  p. 0388, 74.32, , , 21.4, 4.28, 1475.0, , 
287, GB03-096873, Properties of Glass, 1954, v. 001  p. 0388, 73.44, , , 21.42, 5.14, 1475.0, , 
288, GB03-096874, Properties of Glass, 1954, v. 001  p. 0388, 73.36, , , 21.42, 5.22, 1475.0, , 
289, GB03-096875, Properties of Glass, 1954, v. 001  p. 0388, 73.33, , , 21.18, 5.48, 1475.0, , 
290, GB03-096952, Properties of Glass, 1954, v. 001  p. 0389, 58.29, , , 36.93, 4.77, 1472.0, , 
291, GB03-096968, Properties of Glass, 1954, v. 001  p. 0389, 53.73, , , 40.47, 5.79, 1493.0, , 
292, GB03-097023, Properties of Glass, 1954, v. 001  p. 0390, 40.3, , , 34.04, 25.66, 1570.0, , 
293, GB02-097024, Properties of Glass, 1954, v. 001  p. 0390, 37.48, , , 24.98, 37.54, 1570.0, , 
294, GP02-124526, US Patent    Corning Inc. (US), 1992, A5100452, 63.5, , 4.9, 8.3, 23.3, 988.0, , 
295, GP02-127902, Japanese Patent    Corning Inc. (US), 1993, A279061, 63.5, , 4.9, 8.3, 23.3, 988.0, , 
296, GP02-129642, European Patent    Corning Inc. (US), 1993, A0558773, 63.5, , 4.9, 8.3, 23.3, 988.0, , 
297, GJ03-144717, Glass Physics & Chemistry, 1992, v. 018  p. 0412, 75.0, , , 20.0, 5.0, 1100.0, , 
298, GJ03-144718, Glass Physics & Chemistry, 1992, v. 018  p. 0412, 73.74, 1.01, , 20.2, 5.05, 1035.0, , 
299, GJ03-144719, Glass Physics & Chemistry, 1992, v. 018  p. 0412, 72.45, 2.04, , 20.41, 5.1, 950.0, , 
300, GJ03-144720, Glass Physics & Chemistry, 1992, v. 018  p. 0412, 70.43, 3.06, , 20.42, 6.1, 900.0, , 
301, GJ03-144721, Glass Physics & Chemistry, 1992, v. 018  p. 0412, 69.93, 4.18, , 20.67, 5.22, 855.0, , 
302, GJ03-144722, Glass Physics & Chemistry, 1992, v. 018  p. 0412, 69.11, 5.31, , 20.26, 5.31, 788.0, , 
303, GP06-156211, Japanese Patent    Nippon Sheet Glass (J), 1994, A305773, 63.78, 14.25, 21.47, , 0.5, 1378.0, , 
304, GP06-156212, Japanese Patent    Nippon Sheet Glass (J), 1994, A305773, 65.27, 13.51, 20.23, , 1.0, 1403.0, , 
305, GP06-156213, Japanese Patent    Nippon Sheet Glass (J), 1994, A305773, 65.31, 11.25, 22.47, , 0.97, 1377.0, , 
306, GJ02-161823, J. Non-Crystalline Solids, 1995, v. 188  p. 0136, 66.67, , , , 33.33, 862.0, , 
307, GJ02-161844, J. Non-Crystalline Solids, 1995, v. 188  p. 0136, 60.0, , , , 40.0, 1144.0, , 
308, GJ03-167592, J. American Ceramic Soc., 1996, v. 079  p. 0920, 64.93, 9.26, , 25.81, , 1229.0, , 
309, GP06-168895, Japanese Patent    Nitto Boseki (J), 1996, A231240, 68.91, 15.53, 14.99, 0.57, , 1461.0, , 
310, GP02-170280, European Patent    Saint-Gobain (FR), 1996, A0734356, 70.42, 0.35, 6.0, 10.0, 13.24, 1020.0, , 
311, GJ03-173606, J. Non-Crystalline Solids, 1997, v. 220  p. 0222, 49.4, , , 33.7, 16.9, 1285.9, , 
312, GJ03-173607, J. Non-Crystalline Solids, 1997, v. 220  p. 0222, 50.0, , , 33.3, 16.7, 1290.0, , 
313, GJ03-173608, J. Non-Crystalline Solids, 1997, v. 220  p. 0222, 50.6, , , 32.9, 16.5, 1295.1, , 
314, GJ03-173609, J. Non-Crystalline Solids, 1997, v. 220  p. 0222, 52.0, , , 32.0, 16.0, 1297.9, , 
315, GJ03-173610, J. Non-Crystalline Solids, 1997, v. 220  p. 0222, 53.0, , , 31.3, 15.7, 1300.9, , 
316, GJ03-174356, J. Ceramic Soc. Japan, 1997, v. 105  p. 1109, 50.0, 25.0, 25.0, , , 1540.0, , 
317, GJ03-174357, J. Ceramic Soc. Japan, 1997, v. 105  p. 1109, 50.0, 25.0, , 25.0, , 1550.0, , 
318, GP02-182288, US Patent    Saint-Gobain (FR), 1998, A5776844, 70.41, 0.35, 6.01, 10.0, 13.24, 1020.0, , 
319, GP02-183051, European Patent    Saint-Gobain (FR), 1998, A0882685, 70.41, 0.35, 6.01, 10.0, 13.24, 1020.0, , 
320, GP02-183114, European Patent    Saint-Gobain (FR), 1998, A0887321, 70.41, 0.35, 6.01, 10.0, 13.24, 1020.0, , 
321, GI02-184126, NGF's Additional New Data (J), 2000, v. 001  p. 0347, 80.0, , , , 20.0, 1100.0, , 
322, GI02-184134, NGF's Additional New Data (J), 2000, v. 001  p. 0347, 70.0, , , , 30.0, 855.0, , 
323, GJ02-186956, Glass Science and Technology, 1999, v. 072  p. 0315, 74.0, , , , 26.0, 628.0, , 
324, GJ02-186957, Glass Science and Technology, 1999, v. 072  p. 0315, 74.0, , , 4.0, 22.0, 659.0, , 
325, GJ02-186958, Glass Science and Technology, 1999, v. 072  p. 0315, 74.0, , , 7.0, 19.0, 680.0, , 
326, GJ02-186959, Glass Science and Technology, 1999, v. 072  p. 0315, 74.0, , , 10.0, 16.0, 714.0, , 
327, GJ02-186960, Glass Science and Technology, 1999, v. 072  p. 0315, 74.0, , , 13.0, 13.0, 738.0, , 
328, GJ02-186961, Glass Science and Technology, 1999, v. 072  p. 0315, 74.0, , , 16.0, 10.0, 777.0, , 
329, GP02-189816, US Patent    Saint-Gobain (FR), 1999, A5958812, 70.4, 0.35, 6.01, 10.0, 13.24, 1020.0, , 
330, GJ02-193213, Glass Science and Technology, 2000, v. 073  p. 0380, 60.2, , , 19.9, 19.9, 1181.0, , 
331, GJ03-193215, Glass Science and Technology, 2000, v. 073  p. 0380, 60.1, , , 26.8, 13.1, 1264.0, , 
332, GJ03-193217, Glass Science and Technology, 2000, v. 073  p. 0380, 60.2, , , 33.6, 6.2, 1380.0, , 
333, GJ03-193219, Glass Science and Technology, 2000, v. 073  p. 0380, 64.0, , , 17.9, 18.1, 1109.0, , 
334, GJ03-193220, Glass Science and Technology, 2000, v. 073  p. 0380, 66.5, , , 16.7, 16.8, 1079.0, , 
335, GJ03-193223, Glass Science and Technology, 2000, v. 073  p. 0380, 66.6, , , 19.9, 13.5, 1175.0, , 
336, GJ03-193225, Glass Science and Technology, 2000, v. 073  p. 0380, 66.9, , , 28.0, 5.1, 1340.0, , 
337, GJ02-194016, J. Materials Science, 2000, v. 035  p. 2829, 66.7, , , , 33.3, 890.0, , 
338, GJ03-209108, J. Non-Crystalline Solids, 2001, v. 282  p. 0098, 44.79, 15.66, 0.4, 39.15, , 1360.0, , 
339, GJ03-209109, J. Non-Crystalline Solids, 2001, v. 282  p. 0098, 43.93, 12.54, , 43.53, , 1347.0, , 
340, GJ03-209110, J. Non-Crystalline Solids, 2001, v. 282  p. 0098, 45.3, 13.31, 0.63, 40.76, , 1305.0, , 
341, GJ03-209111, J. Non-Crystalline Solids, 2001, v. 282  p. 0098, 42.03, 12.39, 7.87, 37.71, , 1387.0, , 
342, GJ03-209112, J. Non-Crystalline Solids, 2001, v. 282  p. 0098, 41.28, 12.19, 9.4, 37.13, , 1396.0, , 
343, GJ03-209113, J. Non-Crystalline Solids, 2001, v. 282  p. 0098, 40.45, 11.77, 11.14, 36.64, , 1408.0, , 
344, GJ03-209114, J. Non-Crystalline Solids, 2001, v. 282  p. 0098, 44.24, 12.73, 4.38, 38.65, , 1343.0, , 
345, GJ03-209115, J. Non-Crystalline Solids, 2001, v. 282  p. 0098, 64.67, 10.64, , 24.69, , 1219.0, , 
346, GJ03-209116, J. Non-Crystalline Solids, 2001, v. 282  p. 0098, 41.13, 15.04, 7.79, 36.04, , 1380.0, , 
347, GJ03-209117, J. Non-Crystalline Solids, 2001, v. 282  p. 0098, 58.43, 10.44, 7.83, 23.3, , 1196.0, , 
348, GJ03-209118, J. Non-Crystalline Solids, 2001, v. 282  p. 0098, 52.26, 8.36, , 39.38, , 1376.0, , 
349, GJ03-209119, J. Non-Crystalline Solids, 2001, v. 282  p. 0098, 63.21, 6.23, , 30.56, , 1323.0, , 
350, GJ03-209120, J. Non-Crystalline Solids, 2001, v. 282  p. 0098, 38.51, 13.9, 13.82, 33.77, , 1403.0, , 
351, GJ03-209121, J. Non-Crystalline Solids, 2001, v. 282  p. 0098, 54.21, 9.58, 14.81, 21.4, , 1244.0, , 
352, GP03-212451, Japanese Patent    AGC (J), 2001, A261365, 7.0, 28.3, 7.1, 57.6, , 1330.0, , 
353, GJ02-229361, J. Non-Crystalline Solids, 2003, v. 321  p. 0052, 50.45, , , 15.51, 34.04, 1175.0, , 
354, GJ03-229377, J. Non-Crystalline Solids, 2003, v. 321  p. 0052, 43.0, 14.0, 43.0, , , 1547.0, , 
355, GJ02-229380, J. Non-Crystalline Solids, 2003, v. 321  p. 0052, 56.1, , , 21.95, 21.95, 1225.0, , 
356, GJ02-229381, J. Non-Crystalline Solids, 2003, v. 321  p. 0052, 50.3, , , 10.7, 39.0, 1137.0, , 
357, GJ03-229382, J. Non-Crystalline Solids, 2003, v. 321  p. 0052, 50.6, , , 33.1, 16.3, 1273.0, , 
358, GJ03-229385, J. Non-Crystalline Solids, 2003, v. 321  p. 0052, 65.67, , , 34.33, , 1297.0, , 
359, GJ03-229386, J. Non-Crystalline Solids, 2003, v. 321  p. 0052, 67.0, , , 33.0, , 1276.0, , 
360, GJ03-229387, J. Non-Crystalline Solids, 2003, v. 321  p. 0052, 50.75, , , 32.33, 16.92, 1305.0, , 
361, GJ03-229388, J. Non-Crystalline Solids, 2003, v. 321  p. 0052, 49.4, , , 33.7, 16.9, 1288.0, , 
362, GJ03-229389, J. Non-Crystalline Solids, 2003, v. 321  p. 0052, 50.0, , , 33.3, 16.7, 1290.0, , 
363, GJ03-229390, J. Non-Crystalline Solids, 2003, v. 321  p. 0052, 50.6, , , 32.9, 16.5, 1292.0, , 
364, GJ03-229391, J. Non-Crystalline Solids, 2003, v. 321  p. 0052, 52.0, , , 32.0, 16.0, 1297.0, , 
365, GJ03-229392, J. Non-Crystalline Solids, 2003, v. 321  p. 0052, 53.0, , , 31.3, 15.7, 1301.0, , 
366, GJ03-229393, J. Non-Crystalline Solids, 2003, v. 321  p. 0052, 50.07, , , 49.93, , 1544.0, , 
367, GJ03-229396, J. Non-Crystalline Solids, 2003, v. 321  p. 0052, 50.9, , , 34.1, 15.0, 1293.0, , 
368, GJ03-229397, J. Non-Crystalline Solids, 2003, v. 321  p. 0052, 50.7, , , 33.8, 15.5, 1294.0, , 
369, GJ03-229398, J. Non-Crystalline Solids, 2003, v. 321  p. 0052, 50.3, , , 33.3, 16.4, 1293.0, , 
370, GJ03-229399, J. Non-Crystalline Solids, 2003, v. 321  p. 0052, 49.8, , , 33.2, 17.0, 1291.0, , 
371, GJ03-229400, J. Non-Crystalline Solids, 2003, v. 321  p. 0052, 48.9, , , 32.5, 18.6, 1286.0, , 
372, GJ03-229402, J. Non-Crystalline Solids, 2003, v. 321  p. 0052, 49.7, , , 33.4, 16.9, 1291.0, , 
373, GJ03-229403, J. Non-Crystalline Solids, 2003, v. 321  p. 0052, 49.6, , , 33.57, 16.83, 1291.0, ,
