Repository: simoncappe/mig_verre_compo

$pip install -U scikit-learn
$pip install sklearn

File: liquidustemperature.csv
"xi", "ai", "Std. Error", "t Value"
"SiO2", "1.243E+03", "1.309E+01", "9.493E+01"
"B2O3", "7.959E+02", "3.110E+01", "2.559E+01"
"Al2O3", "2.220E+03", "7.280E+01", "3.050E+01"
"MgO", "3.046E+03", "2.614E+02", "1.165E+01"
"CaO", "1.416E+03", "4.579E+01", "3.092E+01"
"Na2O", "1.359E+03", "1.011E+02", "1.344E+01"
"MnO", "6.016E+02", "7.584E+01", "7.932"
"FeO", "7.844E+02", "2.251E+02", "3.485"
"NiO", "7.131E+02", "2.246E+02", "3.175"
"ZnO", "1.341E+03", "1.467E+02", "9.143"
"PbO", "4.010E+02", "3.269E+01", "1.227E+01"
"Cr2O3", "1.567E+04", "3.526E+03", "4.444"
"Fe2O3", "8.384E+02", "9.581E+02", "8.750E-01"
"ZrO2", "2.925E+03", "8.323E+01", "3.514E+01"
"SO3", "-2.293E+03", "6.435E+02", "-3.564"
"BaO", "2.586E+03", "2.626E+02", "9.847"
"Li2O", "1.394E+03", "9.542E+01", "1.461E+01"
"K2O", "7.633E+02", "1.343E+02", "5.683"
"SrO", "-1.276E+03", "5.800E+02", "-2.201"
"Ga2O3", "1.177E+03", "8.228E+01", "1.431E+01"
"As2O3", "3.054E+02", "9.638E+01", "3.169"
"Y2O3", "1.799E+03", "1.167E+02", "1.542E+01"
"Sb2O3", "-1.431E+04", "4.138E+04", "-3.459E-01"
"La2O3", "1.106E+03", "5.380E+02", "2.055"
"Nd2O3", "2.872E+03", "1.273E+03", "2.256"
"Gd2O3", "1.818E+03", "2.287E+02", "7.948"
"Bi2O3", "5.561E+02", "8.321E+01", "6.683"
"TiO2", "1.817E+03", "4.773E+01", "3.807E+01"
"GeO2", "1.102E+03", "2.541E+01", "4.336E+01"
"CeO2", "7.325E+03", "8.221E+02", "8.91"
"SnO2", "3.605E+03", "2.556E+03", "1.411"
"P2O5", "8.357E+02", "4.527E+01", "1.846E+01"
"Nb2O5", "1.686E+03", "6.622E+02", "2.546"
"Ta2O5", "-4.087E+02", "3.370E+02", "-1.213"
"WO3", "2.950E+02", "8.504E+01", "3.469"
"NaF", "4.055E+02", "9.061E+01", "4.475"
"CaF2", "-6.129E+02", "6.378E+02", "-9.611E-01"
"SrF2", "1.964E+03", "5.679E+02", "3.458"
"BaF2", "1.497E+03", "1.166E+02", "1.285E+01"
"ZnF2", "2.575E+03", "1.392E+03", "1.85"
"AlF3", "8.495E+02", "3.781E+02", "2.247"
"GaF3", "-1.649E+02", "3.317E+02", "-4.971E-01"
"InF3", "-1.729E+03", "9.955E+02", "-1.737"
"YbF3", "8.725", "1.030E+03", "8.472E-03"
"ZrF4", "1.349E+02", "7.045E+01", "1.915"
"F", "5.968E+02", "1.206E+02", "4.948"
"Al", "8.484E+02", "2.141E+02", "3.962"
"Cl", "2.715E+02", "1.581E+02", "1.717"
"Ni", "1.471E+03", "9.328E+01", "1.577E+01"
"Cu", "9.944E+02", "1.053E+02", "9.44"
"Ge", "1.093E+03", "5.439E+01", "2.010E+01"
"Se", "3.005E+02", "3.496E+01", "8.595"
"Zr", "8.251E+02", "6.998E+01", "1.179E+01"
"Te", "2.128E+02", "4.170E+01", "5.104"
"SiO2*B2O3", "-1.246E+03", "7.895E+01", "-1.579E+01"
"SiO2*Al2O3", "-5.456E+02", "1.284E+02", "-4.25"
"SiO2*MgO", "-1.710E+03", "3.651E+02", "-4.683"
"SiO2*CaO", "-5.357E+02", "8.119E+01", "-6.597"
"SiO2*Na2O", "-2.274E+03", "1.611E+02", "-1.412E+01"
"SiO2*ZnO", "-5.169E+02", "2.800E+02", "-1.846"
"SiO2*Fe2O3", "-6.700E+02", "1.586E+03", "-4.224E-01"
"SiO2*ZrO2", "4.849E+02", "2.374E+02", "2.043"
"SiO2*BaO", "-2.085E+03", "3.834E+02", "-5.439"
"SiO2*Li2O", "-1.292E+03", "1.724E+02", "-7.495"
"SiO2*K2O", "-1.240E+03", "2.232E+02", "-5.553"
"SiO2*SrO", "2.686E+03", "7.523E+02", "3.571"
"SiO2*Sb2O3", "-1.399E+05", "5.801E+04", "-2.412"
"SiO2*La2O3", "2.008E+03", "9.372E+02", "2.143"
"SiO2*TiO2", "-3.627E+02", "1.548E+02", "-2.344"
"SiO2*P2O5", "1.077E+03", "1.586E+02", "6.791"
"SiO2*Nb2O5", "-4.204E+02", "1.250E+03", "-3.364E-01"
"B2O3*Al2O3", "-1.136E+03", "3.742E+02", "-3.035"
"B2O3*MgO", "-2.461E+03", "7.513E+02", "-3.276"
"B2O3*CaO", "-9.889E+02", "3.195E+02", "-3.096"
"B2O3*Na2O", "-1.185E+03", "2.404E+02", "-4.929"
"B2O3*ZnO", "-1.016E+03", "3.716E+02", "-2.736"
"B2O3*Fe2O3", "8.779E+03", "6.757E+03", "1.299"
"B2O3*ZrO2", "-3.339E+03", "1.727E+03", "-1.934"
"B2O3*BaO", "-2.299E+03", "4.253E+02", "-5.407"
"B2O3*Li2O", "-6.499E+02", "3.707E+02", "-1.753"
"B2O3*K2O", "2.538E+03", "9.148E+02", "2.774"
"B2O3*SrO", "7.773E+03", "1.516E+03", "5.128"
"B2O3*Sb2O3", "4.134E+05", "5.893E+04", "7.015"
"B2O3*La2O3", "1.581E+03", "8.237E+02", "1.919"
"B2O3*TiO2", "-8.787E+02", "5.597E+02", "-1.57"
"B2O3*P2O5", "1.462E+03", "3.398E+02", "4.302"
"B2O3*Nb2O5", "-1.506E+03", "1.472E+03", "-1.023"
"Al2O3*MgO", "-3.949E+03", "7.496E+02", "-5.268"
"Al2O3*CaO", "-1.556E+03", "2.292E+02", "-6.789"
"Al2O3*Na2O", "-1.743E+03", "3.710E+02", "-4.699"
"Al2O3*ZnO", "1.655E+03", "1.264E+03", "1.309"
"Al2O3*Fe2O3", "2.695E+03", "2.636E+03", "1.022"
"Al2O3*ZrO2", "5.080E+03", "2.793E+03", "1.819"
"Al2O3*BaO", "-3.958E+03", "9.165E+02", "-4.318"
"Al2O3*Li2O", "-2.693E+03", "8.169E+02", "-3.296"
"Al2O3*K2O", "3.345E+02", "1.927E+03", "1.736E-01"
"Al2O3*SrO", "8.542E+03", "1.356E+03", "6.302"
"Al2O3*Sb2O3", "5.529E+05", "1.077E+05", "5.133"
"Al2O3*La2O3", "-1.068E+04", "3.443E+03", "-3.101"
"Al2O3*TiO2", "-2.341E+03", "1.451E+03", "-1.614"
"Al2O3*P2O5", "-1.710E+03", "4.383E+02", "-3.903"
"Al2O3*Nb2O5", "3.279E+03", "7.764E+03", "4.224E-01"
"MgO*CaO", "-2.069E+03", "4.599E+02", "-4.499"
"MgO*Na2O", "-4.692E+03", "6.342E+02", "-7.399"
"MgO*ZnO", "-5.901E+03", "1.297E+03", "-4.55"
"MgO*Fe2O3", "8.366E+03", "7.961E+03", "1.051"
"MgO*ZrO2", "-1.490E+04", "3.824E+03", "-3.896"
"MgO*BaO", "-4.885E+03", "9.516E+02", "-5.134"
"MgO*Li2O", "-1.380E+03", "8.780E+02", "-1.572"
"MgO*K2O", "1.317E+03", "2.071E+03", "6.358E-01"
"MgO*SrO", "-7.555E+03", "2.055E+03", "-3.677"
"MgO*Sb2O3", "-8.825E+04", "1.324E+05", "-6.664E-01"
"MgO*La2O3", "-1.073E+03", "7.674E+03", "-1.398E-01"
"MgO*TiO2", "-2.760E+03", "1.275E+03", "-2.165"
"MgO*P2O5", "-1.672E+03", "5.532E+02", "-3.023"
"MgO*Nb2O5", "-1.294E+04", "8.160E+03", "-1.586"
"CaO*Na2O", "3.507E+03", "2.783E+02", "1.260E+01"
"CaO*ZnO", "-9.556E+02", "4.560E+02", "-2.095"
"CaO*Fe2O3", "-1.067E+03", "1.270E+03", "-8.399E-01"
"CaO*ZrO2", "-3.759E+03", "1.677E+03", "-2.242"
"CaO*BaO", "-2.951E+03", "6.663E+02", "-4.429"
"CaO*Li2O", "-3.913E+03", "5.377E+02", "-7.277"
"CaO*K2O", "1.404E+02", "9.499E+02", "1.478E-01"
"CaO*SrO", "2.894E+03", "1.183E+03", "2.445"
"CaO*Sb2O3", "-6.076E+04", "1.019E+05", "-5.960E-01"
"CaO*La2O3", "3.733E+03", "1.768E+03", "2.111"
"CaO*TiO2", "-2.164E+03", "6.192E+02", "-3.495"
"CaO*P2O5", "-6.731E+02", "1.916E+02", "-3.513"
"CaO*Nb2O5", "2.351E+03", "2.189E+03", "1.074"
"Na2O*ZnO", "-2.873E+03", "7.175E+02", "-4.004"
"Na2O*Fe2O3", "1.337E+03", "1.418E+03", "9.425E-01"
"Na2O*ZrO2", "4.511E+02", "9.172E+02", "4.918E-01"
"Na2O*BaO", "-3.054E+02", "6.819E+02", "-4.479E-01"
"Na2O*Li2O", "-2.091E+03", "5.929E+02", "-3.526"
"Na2O*K2O", "-5.353E+03", "9.314E+02", "-5.747"
"Na2O*SrO", "-9.739E+03", "1.444E+03", "-6.744"
"Na2O*Sb2O3", "1.990E+05", "1.073E+05", "1.854"
"Na2O*La2O3", "-9.251E+03", "9.246E+03", "-1.001"
"Na2O*TiO2", "-2.405E+03", "2.900E+02", "-8.292"
"Na2O*P2O5", "-1.926E+03", "2.808E+02", "-6.859"
"Na2O*Nb2O5", "1.168E+03", "1.139E+03", "1.026"
"ZnO*Fe2O3", "-4.463E+04", "4.399E+04", "-1.015"
"ZnO*ZrO2", "-5.351E+03", "2.705E+03", "-1.978"
"ZnO*BaO", "-8.766E+02", "6.046E+02", "-1.45"
"ZnO*Li2O", "-1.004E+03", "5.049E+02", "-1.99"
"ZnO*K2O", "-5.526E+03", "1.917E+03", "-2.883"
"ZnO*SrO", "3.439E+03", "1.800E+03", "1.911"
"ZnO*Sb2O3", "8.334E+04", "1.017E+05", "8.193E-01"
"ZnO*La2O3", "7.097E+02", "1.071E+03", "6.627E-01"
"ZnO*TiO2", "1.125E+03", "1.344E+03", "8.372E-01"
"ZnO*P2O5", "4.921E+01", "3.838E+02", "1.282E-01"
"ZnO*Nb2O5", "9.450E+02", "1.764E+03", "5.356E-01"
"Fe2O3*ZrO2", "2.405E+04", "2.697E+04", "8.916E-01"
"Fe2O3*BaO", "-7.199E+04", "8.869E+04", "-8.116E-01"
"Fe2O3*Li2O", "2.336E+04", "8.143E+03", "2.869"
"Fe2O3*K2O", "-4.239E+03", "1.632E+04", "-2.598E-01"
"Fe2O3*SrO", "-3.570E+05", "7.610E+05", "-4.691E-01"
"Fe2O3*Sb2O3", "-3.475E+06", "3.903E+06", "-8.903E-01"
"Fe2O3*La2O3", "-1.256E+05", "5.900E+05", "-2.130E-01"
"Fe2O3*TiO2", "2.058E+04", "2.142E+04", "9.610E-01"
"Fe2O3*P2O5", "7.078E+02", "1.608E+03", "4.402E-01"
"ZrO2*BaO", "-4.893E+03", "1.821E+03", "-2.687"
"ZrO2*Li2O", "-5.950E+03", "2.166E+03", "-2.747"
"ZrO2*K2O", "7.623E+03", "4.263E+03", "1.788"
"ZrO2*SrO", "-1.679E+04", "5.002E+03", "-3.356"
"ZrO2*Sb2O3", "-2.950E+05", "4.456E+05", "-6.620E-01"
"ZrO2*La2O3", "5.952E+03", "5.271E+03", "1.129"
"ZrO2*TiO2", "-1.834E+03", "2.830E+02", "-6.481"
"ZrO2*P2O5", "-5.630E+03", "7.105E+03", "-7.924E-01"
"ZrO2*Nb2O5", "2.217E+03", "7.251E+03", "3.057E-01"
"BaO*Li2O", "-2.557E+03", "7.144E+02", "-3.58"
"BaO*K2O", "-8.783E+03", "1.635E+03", "-5.373"
"BaO*SrO", "-1.025E+03", "1.042E+03", "-9.834E-01"
"BaO*Sb2O3", "-1.641E+05", "9.728E+04", "-1.687"
"BaO*La2O3", "-4.081E+03", "2.117E+03", "-1.927"
"BaO*TiO2", "-2.948E+03", "4.855E+02", "-6.073"
"BaO*P2O5", "-3.501E+03", "5.757E+02", "-6.081"
"BaO*Nb2O5", "5.757E+02", "1.182E+03", "4.872E-01"
"Li2O*K2O", "1.601E+03", "1.844E+03", "8.682E-01"
"Li2O*SrO", "-3.540E+03", "1.268E+03", "-2.793"
"Li2O*Sb2O3", "-3.323E+05", "7.401E+04", "-4.49"
"Li2O*La2O3", "5.554E+03", "2.123E+03", "2.616"
"Li2O*TiO2", "-3.350E+03", "9.328E+02", "-3.592"
"Li2O*P2O5", "-2.503E+02", "5.390E+02", "-4.644E-01"
"Li2O*Nb2O5", "-9.799E+02", "1.356E+03", "-7.228E-01"
"K2O*SrO", "2.207E+03", "2.539E+03", "8.695E-01"
"K2O*Sb2O3", "9.271E+04", "1.743E+05", "5.319E-01"
"K2O*La2O3", "-1.908E+04", "2.114E+04", "-9.025E-01"
"K2O*TiO2", "-1.831E+03", "3.529E+02", "-5.188"
"K2O*P2O5", "2.853E+02", "6.143E+02", "4.644E-01"
"K2O*Nb2O5", "1.882E+03", "1.976E+03", "9.528E-01"
"SrO*Sb2O3", "4.261E+05", "1.557E+05", "2.736"
"SrO*La2O3", "-4.810E+04", "1.013E+04", "-4.749"
"SrO*TiO2", "6.115E+03", "1.042E+03", "5.869"
"SrO*P2O5", "4.623E+03", "1.138E+03", "4.062"
"SrO*Nb2O5", "4.408E+03", "9.030E+03", "4.881E-01"
"Sb2O3*La2O3", "-4.012E+05", "2.748E+05", "-1.46"
"Sb2O3*TiO2", "-1.032E+05", "1.512E+05", "-6.829E-01"
"Sb2O3*P2O5", "-8.915E+04", "2.451E+05", "-3.637E-01"
"Sb2O3*Nb2O5", "1.191E+05", "2.709E+05", "4.396E-01"
"La2O3*TiO2", "-4.692E+02", "1.056E+03", "-4.442E-01"
"La2O3*P2O5", "3.133E+03", "7.478E+02", "4.189"
"La2O3*Nb2O5", "-6.594E+03", "5.470E+03", "-1.205"
"TiO2*P2O5", "3.490E+03", "5.470E+02", "6.381"
"TiO2*Nb2O5", "-3.701E+03", "1.228E+03", "-3.014"
"P2O5*Nb2O5", "-1.965E+03", "1.765E+03", "-1.113"
"Xx", "7.886E+03", "1.485E+03", "5.309"

File: liquidus_table_100.csv (part 2 of 2)
336, GJ03-193225, Glass Science and Technology, 2000, v. 073  p. 0380, 66.9, , , 28.0, 5.1, 1340.0, , 
337, GJ02-194016, J. Materials Science, 2000, v. 035  p. 2829, 66.7, , , , 33.3, 890.0, , 
338, GJ03-209108, J. Non-Crystalline Solids, 2001, v. 282  p. 0098, 44.79, 15.66, 0.4, 39.15, , 1360.0, , 
339, GJ03-209109, J. Non-Crystalline Solids, 2001, v. 282  p. 0098, 43.93, 12.54, , 43.53, , 1347.0, , 
374, GJ03-229404, J. Non-Crystalline Solids, 2003, v. 321  p. 0052, 49.7, , , 33.67, 16.63, 1291.0, , 
375, GJ02-229405, J. Non-Crystalline Solids, 2003, v. 321  p. 0052, 59.0, , , , 41.0, 974.0, , 
376, GJ02-229406, J. Non-Crystalline Solids, 2003, v. 321  p. 0052, 57.0, , , , 43.0, 994.0, , 
377, GJ02-229407, J. Non-Crystalline Solids, 2003, v. 321  p. 0052, 56.0, , , , 44.0, 1015.0, , 
378, GJ02-229408, J. Non-Crystalline Solids, 2003, v. 321  p. 0052, 54.0, , , , 46.0, 1051.0, , 
379, GJ03-236895, J. Ceramic Soc. Japan, 1995, v. 103  p. 0064, 98.7, , , 1.3, , 1706.0, , 
380, GJ03-236896, J. Ceramic Soc. Japan, 1995, v. 103  p. 0064, 95.7, , , 4.3, , 1705.0, , 
381, GJ03-236897, J. Ceramic Soc. Japan, 1995, v. 103  p. 0064, 91.7, , , 8.3, , 1705.0, , 
382, GJ03-236898, J. Ceramic Soc. Japan, 1995, v. 103  p. 0064, 85.6, , , 14.4, , 1705.0, , 
383, GJ03-236899, J. Ceramic Soc. Japan, 1995, v. 103  p. 0064, 74.2, , , 25.8, , 1705.0, , 
384, GJ03-236900, J. Ceramic Soc. Japan, 1995, v. 103  p. 0064, 66.9, , , 33.1, , 1609.0, , 
385, GJ03-236901, J. Ceramic Soc. Japan, 1995, v. 103  p. 0064, 61.4, , , 38.6, , 1450.0, , 
386, GJ03-236902, J. Ceramic Soc. Japan, 1995, v. 103  p. 0064, 57.0, , , 43.0, , 1500.0, , 
387, GJ03-236903, J. Ceramic Soc. Japan, 1995, v. 103  p. 0064, 53.0, , , 47.0, , 1513.0, , 
388, GJ03-236904, J. Ceramic Soc. Japan, 1995, v. 103  p. 0064, 45.2, , , 54.8, , 1480.0, , 
389, GJ03-236905, J. Ceramic Soc. Japan, 1995, v. 103  p. 0064, 37.8, , , 62.2, , 1970.0, , 
390, GJ03-236906, J. Ceramic Soc. Japan, 1995, v. 103  p. 0064, 28.5, , , 71.5, , 2050.0, , 
391, GJ03-239540, Geochim. Cosmochim. Acta, 1982, v. 046  p. 2293, 49.99, , 25.0, 25.01, , 1391.0, , 
392, GJ03-239541, Geochim. Cosmochim. Acta, 1982, v. 046  p. 2293, 50.0, 9.01, 15.98, 25.01, , 1274.0, , 
393, GJ03-239542, Geochim. Cosmochim. Acta, 1982, v. 046  p. 2293, 49.99, 13.47, 11.53, 25.01, , 1388.0, , 
394, GJ06-239584, Geochim. Cosmochim. Acta, 1980, v. 044  p. 1535, 75.0, 12.5, , , 12.5, 1118.0, , 
395, GJ03-239585, Geochim. Cosmochim. Acta, 1980, v. 044  p. 1535, 50.0, 25.0, , 25.0, , 1553.0, , 
396, GJ02-239589, Geochim. Cosmochim. Acta, 1980, v. 044  p. 1535, 76.74, , , , 23.26, 932.0, , 
397, GJ02-239590, Geochim. Cosmochim. Acta, 1980, v. 044  p. 1535, 66.7, , , , 33.3, 874.0, , 
398, GJ02-239591, Geochim. Cosmochim. Acta, 1980, v. 044  p. 1535, 50.0, , , , 50.0, 1088.0, , 
399, GJ02-239592, Geochim. Cosmochim. Acta, 1980, v. 044  p. 1535, 75.0, , , 12.5, 12.5, 1167.0, , 
400, GJ02-240839, Geochim. Cosmochim. Acta, 1985, v. 049  p. 0471, 50.0, , , , 50.0, 1089.0, , 
401, GJ03-240841, Geochim. Cosmochim. Acta, 1985, v. 049  p. 0471, 50.0, , , 50.0, , 1548.0, , 
402, GJ02-244957, Ceramics - Silikaty, 1995, v. 039  p. 0001, 74.92, , , 10.48, 14.6, 1167.0, , 
403, GJ02-244960, Ceramics - Silikaty, 1995, v. 039  p. 0001, 75.99, , 9.57, , 14.43, 1172.0, , 
404, GJ02-244963, Ceramics - Silikaty, 1995, v. 039  p. 0001, 75.45, , 4.99, 4.85, 14.71, 1172.0, , 
405, GJ02-244969, Ceramics - Silikaty, 1995, v. 039  p. 0001, 75.01, , 7.58, 2.62, 14.79, 995.0, , 
406, GJ02-244974, Ceramics - Silikaty, 1995, v. 039  p. 0001, 75.49, , 2.66, 7.54, 14.31, 1131.0, , 
407, GP06-254358, European Patent    Owens Corning  (US), 2003, A1332118, 68.59, 13.25, , 18.16, , 1416.0, , 
408, GP03-254359, European Patent    Owens Corning  (US), 2003, A1332118, 68.17, 10.43, , 20.37, 1.03, 1288.0, , 
409, GP06-254361, European Patent    Owens Corning  (US), 2003, A1332118, 63.4, 20.52, , 16.08, , 1491.0, , 
410, GP06-254362, European Patent    Owens Corning  (US), 2003, A1332118, 63.4, 20.52, 2.0, 14.08, , 1522.0, , 
411, GP03-256170, Japanese Patent    Owens Corning  (US), 2004, A514635, 64.93, 9.26, , 25.81, , 1222.0, , 
412, GP03-256171, Japanese Patent    Owens Corning  (US), 2004, A514635, 68.87, 10.54, , 20.59, , 1319.0, , 
413, GP03-256172, Japanese Patent    Owens Corning  (US), 2004, A514635, 70.89, 11.19, , 17.92, , 1355.0, , 
414, GP03-256173, Japanese Patent    Owens Corning  (US), 2004, A514635, 72.92, 11.85, , 15.23, , 1386.0, , 
415, GP03-256174, Japanese Patent    Owens Corning  (US), 2004, A514635, 71.79, 12.88, , 15.33, , 1411.0, , 
416, GP03-256175, Japanese Patent    Owens Corning  (US), 2004, A514635, 70.64, 13.93, , 15.43, , 1432.0, , 
417, GP03-256176, Japanese Patent    Owens Corning  (US), 2004, A514635, 65.89, 18.26, , 15.85, , 1449.0, , 
418, GP06-256177, Japanese Patent    Owens Corning  (US), 2004, A514635, 65.47, 18.14, 2.18, 14.21, , 1427.0, , 
419, GJ03-260266, J. Non-Crystalline Solids, 2004, v. 349  p. 0377, 64.99, 8.93, , 26.08, , 1211.0, , 
420, GJ03-260267, J. Non-Crystalline Solids, 2004, v. 349  p. 0377, 65.02, 8.99, , 25.99, , 1217.0, , 
421, GJ03-260268, J. Non-Crystalline Solids, 2004, v. 349  p. 0377, 64.91, 8.99, , 26.1, , 1217.0, , 
422, GJ03-260269, J. Non-Crystalline Solids, 2004, v. 349  p. 0377, 64.94, 9.06, , 26.0, , 1201.0, , 
423, GJ03-260270, J. Non-Crystalline Solids, 2004, v. 349  p. 0377, 64.77, 8.93, , 26.3, , 1188.0, , 
424, GJ03-260271, J. Non-Crystalline Solids, 2004, v. 349  p. 0377, 64.8, 8.99, , 26.21, , 1191.0, , 
425, GJ03-260272, J. Non-Crystalline Solids, 2004, v. 349  p. 0377, 64.83, 9.06, , 26.11, , 1195.0, , 
426, GJ03-260273, J. Non-Crystalline Solids, 2004, v. 349  p. 0377, 64.76, 9.12, , 26.12, , 1203.0, , 
427, GJ03-260274, J. Non-Crystalline Solids, 2004, v. 349  p. 0377, 64.94, 9.06, , 26.0, , 1201.0, , 
428, GJ03-260275, J. Non-Crystalline Solids, 2004, v. 349  p. 0377, 64.77, 8.93, , 26.3, , 1188.0, , 
429, GJ03-260276, J. Non-Crystalline Solids, 2004, v. 349  p. 0377, 61.96, 7.61, , 30.43, , 1266.0, , 
430, GJ03-260277, J. Non-Crystalline Solids, 2004, v. 349  p. 0377, 62.75, 9.24, , 28.01, , 1235.0, , 
431, GJ03-260278, J. Non-Crystalline Solids, 2004, v. 349  p. 0377, 61.97, 9.9, , 28.13, , 1267.0, , 
432, GJ03-260279, J. Non-Crystalline Solids, 2004, v. 349  p. 0377, 61.02, 10.23, , 28.75, , 1285.0, , 
433, GJ03-260280, J. Non-Crystalline Solids, 2004, v. 349  p. 0377, 60.01, 9.23, , 30.76, , 1241.0, , 
434, GJ03-260281, J. Non-Crystalline Solids, 2004, v. 349  p. 0377, 57.66, 10.04, , 32.3, , 1269.0, , 
435, GJ03-260282, J. Non-Crystalline Solids, 2004, v. 349  p. 0377, 64.94, 2.94, , 32.12, , 1390.0, , 
436, GJ03-260283, J. Non-Crystalline Solids, 2004, v. 349  p. 0377, 66.22, 5.4, , 28.38, , 1336.0, , 
437, GJ03-260284, J. Non-Crystalline Solids, 2004, v. 349  p. 0377, 64.77, 8.93, , 26.3, , 1188.0, , 
438, GJ03-260285, J. Non-Crystalline Solids, 2004, v. 349  p. 0377, 62.75, 9.24, , 28.01, , 1235.0, , 
439, GJ03-260286, J. Non-Crystalline Solids, 2004, v. 349  p. 0377, 61.97, 9.9, , 28.13, , 1267.0, , 
440, GJ03-260287, J. Non-Crystalline Solids, 2004, v. 349  p. 0377, 61.02, 10.23, , 28.75, , 1285.0, , 
441, GJ03-260288, J. Non-Crystalline Solids, 2004, v. 349  p. 0377, 60.63, 10.56, , 28.81, , 1294.0, , 
442, GJ03-260289, J. Non-Crystalline Solids, 2004, v. 349  p. 0377, 59.48, 14.21, , 26.31, , 1350.0, , 
443, GJ03-260290, J. Non-Crystalline Solids, 2004, v. 349  p. 0377, 64.91, 8.99, , 26.1, , 1217.0, , 
444, GJ03-260291, J. Non-Crystalline Solids, 2004, v. 349  p. 0377, 64.77, 8.97, 0.78, 25.48, , 1190.0, , 
445, GJ03-260292, J. Non-Crystalline Solids, 2004, v. 349  p. 0377, 61.96, 7.61, , 30.43, , 1266.0, , 
446, GJ03-260293, J. Non-Crystalline Solids, 2004, v. 349  p. 0377, 61.83, 7.59, 0.77, 29.81, , 1258.0, , 
447, GJ03-260294, J. Non-Crystalline Solids, 2004, v. 349  p. 0377, 60.01, 9.23, , 30.76, , 1241.0, , 
448, GJ03-260295, J. Non-Crystalline Solids, 2004, v. 349  p. 0377, 59.88, 9.21, 0.78, 30.13, , 1228.0, , 
449, GJ03-260296, J. Non-Crystalline Solids, 2004, v. 349  p. 0377, 57.66, 10.04, , 32.3, , 1269.0, , 
450, GJ03-260297, J. Non-Crystalline Solids, 2004, v. 349  p. 0377, 57.53, 10.02, 0.78, 31.67, , 1271.0, , 
451, GJ02-260305, Glass Physics & Chemistry, 2004, v. 030  p. 0481, 49.6, , , 28.0, 22.4, 1280.0, , 
452, GJ02-260306, Glass Physics & Chemistry, 2004, v. 030  p. 0481, 50.0, , , 25.6, 24.4, 1275.0, , 
453, GP03-261727, US Patent    Owens Corning  (US), 2004, A6809050, 64.93, 9.26, , 25.81, , 1222.0, , 
454, GP03-261728, US Patent    Owens Corning  (US), 2004, A6809050, 68.87, 10.54, , 20.59, , 1314.0, , 
455, GP03-261729, US Patent    Owens Corning  (US), 2004, A6809050, 72.92, 11.85, , 15.23, , 1386.0, , 
456, GP03-261730, US Patent    Owens Corning  (US), 2004, A6809050, 70.37, 11.49, , 18.14, , 1449.0, , 
457, GP03-261731, US Patent    Owens Corning  (US), 2004, A6809050, 70.37, 11.49, , 18.14, , 1427.0, , 
458, GP03-261733, US Patent    Owens Corning  (US), 2004, A6809050, 65.03, 16.44, , 18.53, , 1469.0, , 
459, GB02-263298, Advances in Fusion of Glass, 1988, v. 001  p. 3116, 66.67, , , , 33.33, 865.0, , 
460, GJ02-263349, Chemistry Express (J), 1989, v. 004  p. 0769, 66.67, , , , 33.33, 855.0, , 
461, GI02-263420, Proc. ICG, 1977, v. 001  p. 0249, 60.0, , , , 40.0, 970.0, , 
462, GI02-263421, Proc. ICG, 1977, v. 001  p. 0249, 70.0, , , , 30.0, 870.0, , 
463, GI02-263422, Proc. ICG, 1977, v. 001  p. 0249, 80.0, , , , 20.0, 1080.0, , 
464, GI02-263423, Proc. ICG, 1977, v. 001  p. 0249, 90.0, , , , 10.0, 1480.0, , 
465, GI02-263438, Proc. ICG, 1989, v. 01a  p. 0162, 66.67, , , , 33.33, 860.0, , 
466, GJ02-264198, J. Non-Crystalline Solids, 2005, v. 351  p. 0789, 66.67, , , , 33.33, 873.0, , 
467, GJ03-264199, J. Non-Crystalline Solids, 2005, v. 351  p. 0789, 50.0, , 25.0, 25.0, , 1392.0, , 
468, GJ03-264201, J. Non-Crystalline Solids, 2005, v. 351  p. 0789, 55.56, 22.22, 22.22, , , 1370.0, , 
469, GJ03-264204, J. Non-Crystalline Solids, 2005, v. 351  p. 0789, 50.0, 25.0, , 25.0, , 1560.0, , 
470, GJ02-264205, J. Non-Crystalline Solids, 2005, v. 351  p. 0789, 75.0, , , , 25.0, 810.0, , 
471, GJ02-264212, J. Non-Crystalline Solids, 2005, v. 351  p. 0789, 71.74, , , 12.81, 15.45, 1010.0, , 
472, GJ02-264214, J. Non-Crystalline Solids, 2005, v. 351  p. 0789, 66.4, , , , 33.6, 874.0, , 
473, GJ02-264215, J. Non-Crystalline Solids, 2005, v. 351  p. 0789, 64.0, , , , 36.0, 872.0, , 
474, GJ02-264216, J. Non-Crystalline Solids, 2005, v. 351  p. 0789, 60.9, , , , 39.1, 910.0, , 
475, GJ02-268106, J. Materials Research, 2005, v. 020  p. 3346, 50.0, 25.0, , , 25.0, 1510.0, , 
476, GJ02-268107, J. Materials Research, 2005, v. 020  p. 3346, 66.67, 16.67, , , 16.67, 1124.0, , 
477, GJ02-268108, J. Materials Research, 2005, v. 020  p. 3346, 75.0, 12.5, , , 12.5, 1085.0, , 
478, GJ02-268114, J. Materials Research, 2005, v. 020  p. 3346, 40.0, 20.0, , 20.0, 20.0, 1303.0, , 
479, GJ02-268115, J. Materials Research, 2005, v. 020  p. 3346, 57.14, 14.29, , 14.29, 14.29, 1133.0, , 
480, GJ02-268116, J. Materials Research, 2005, v. 020  p. 3346, 66.67, 11.11, , 11.11, 11.11, 1190.0, , 
481, GJ03-268171, J. Materials Research, 2005, v. 020  p. 3346, 66.71, , , 25.53, 7.77, 1298.0, , 
482, GJ03-268172, J. Materials Research, 2005, v. 020  p. 3346, 59.66, , , 24.17, 16.17, 1193.0, , 
483, GJ03-268173, J. Materials Research, 2005, v. 020  p. 3346, 65.96, , , 21.85, 12.2, 1208.0, , 
484, GJ03-268177, J. Materials Research, 2005, v. 020  p. 3346, 61.03, 4.56, , 34.41, , 1393.0, , 
485, GJ03-268178, J. Materials Research, 2005, v. 020  p. 3346, 55.09, 11.47, , 33.44, , 1378.0, , 
486, GJ03-268179, J. Materials Research, 2005, v. 020  p. 3346, 66.71, 7.77, , 25.53, , 1378.0, , 
487, GJ03-268180, J. Materials Research, 2005, v. 020  p. 3346, 59.66, 16.17, , 24.17, , 1278.0, , 
488, GJ03-268181, J. Materials Research, 2005, v. 020  p. 3346, 65.96, 12.2, , 21.85, , 1288.0, , 
489, GJ03-277162, J. American Ceramic Soc., 2007, v. 090  p. 0720, 62.75, 9.24, , 28.01, , 1200.0, , 
490, GJ03-283439, J. Non-Crystalline Solids, 2008, v. 354  p. 1721, 50.2, , , 30.6, 19.2, 1280.0, , 
491, GP03-289848, Japanese Patent, 2009, A514773, 66.47, 9.04, 9.15, 15.34, , 1301.0, , 
492, GP03-289849, Japanese Patent, 2009, A514773, 65.68, 12.1, 16.83, 4.4, 0.99, 1316.0, , 
493, GP06-296866, US Patent    Owens Corning  (US), 2010, A0069220, 72.34, 13.59, 14.07, , , 1437.0, , 
494, GP03-296867, US Patent    Owens Corning  (US), 2010, A0069220, 69.53, 13.45, 17.02, , , 1425.0, , 
495, GP03-296873, US Patent    Owens Corning  (US), 2010, A0069220, 73.07, 12.92, 14.01, , , 1425.0, , 
496, GP06-297124, US Patent    Owens Corning  (US), 2010, A0160139, 72.34, 13.59, 14.07, , , 1437.0, , 
497, GP06-297125, US Patent    Owens Corning  (US), 2010, A0160139, 69.53, 13.45, 17.02, , , 1425.0, , 
498, GP06-297131, US Patent    Owens Corning  (US), 2010, A0160139, 73.07, 12.92, 14.01, , , 1425.0, , 
499, GP03-299273, US Patent, 2010, A7799713, 66.47, 9.04, 9.15, 15.34, , 1301.0, , 
500, GP03-299367, US Patent, 2010, A7823417, 66.47, 9.04, 9.15, 15.34, , 1301.0, , 
501, GP03-302390, US Patent    Owens Corning  (US), 2011, A0003678, 66.47, 9.04, 9.15, 15.34, , 1301.0, , 
502, GP06-306344, European Patent    Owens Corning  (US), 2011, A2379461, 72.34, 13.59, 14.07, , , 1437.0, , 
503, GP06-306345, European Patent    Owens Corning  (US), 2011, A2379461, 69.53, 13.45, 17.02, , , 1425.0, , 
504, GP06-306351, European Patent    Owens Corning  (US), 2011, A2379461, 73.07, 12.92, 14.01, , , 1425.0, , 
505, GP06-306355, European Patent    Owens Corning  (US), 2011, A2379462, 71.73, 11.47, 16.8, , , 1417.0, , 
506, GP06-306361, European Patent    Owens Corning  (US), 2011, A2379462, 75.76, 9.05, 12.21, , 2.98, 1471.0, , 
507, GP06-309806, US Patent, 2012, A8338319, 72.34, 13.59, 14.07, , , 1437.0, , 
508, GP06-309807, US Patent, 2012, A8338319, 69.53, 13.45, 17.02, , , 1425.0, , 
509, GP06-309813, US Patent, 2012, A8338319, 73.07, 12.92, 14.01, , , 1425.0, , 
510, GJ03-310501, J. Non-Crystalline Solids, 2013, v. 363  p. 000039, 64.0, 10.8, , 25.2, , 1331.0, , 
511, GJ03-310502, J. Non-Crystalline Solids, 2013, v. 363  p. 000039, 66.0, 10.2, , 23.8, , 1314.0, , 
512, GJ03-310503, J. Non-Crystalline Solids, 2013, v. 363  p. 000039, 68.0, 9.6, , 22.4, , 1322.0, , 
513, GJ03-310504, J. Non-Crystalline Solids, 2013, v. 363  p. 000039, 70.0, 9.0, , 21.0, , 1349.0, , 
514, GJ03-310505, J. Non-Crystalline Solids, 2013, v. 363  p. 000039, 66.0, 11.9, , 22.1, , 1410.0, , 
515, GJ03-310506, J. Non-Crystalline Solids, 2013, v. 363  p. 000039, 68.0, 11.2, , 20.8, , 1387.0, , 
516, GJ03-310507, J. Non-Crystalline Solids, 2013, v. 363  p. 000039, 70.0, 10.5, , 19.5, , 1360.0, , 
517, GJ03-310508, J. Non-Crystalline Solids, 2013, v. 363  p. 000039, 72.0, 9.8, , 18.2, , 1396.0, , 
518, GJ03-310509, J. Non-Crystalline Solids, 2013, v. 363  p. 000039, 68.0, 12.8, , 19.2, , 1420.0, , 
519, GJ03-310510, J. Non-Crystalline Solids, 2013, v. 363  p. 000039, 70.0, 12.0, , 18.0, , 1431.0, , 
520, GJ03-310511, J. Non-Crystalline Solids, 2013, v. 363  p. 000039, 72.0, 11.2, , 16.8, , 1404.0, , 
521, GJ03-310512, J. Non-Crystalline Solids, 2013, v. 363  p. 000039, 74.0, 10.4, , 15.6, , 1454.0, , 
522, GJ03-310513, J. Non-Crystalline Solids, 2013, v. 363  p. 000039, 70.0, 13.5, , 16.5, , 1459.0, , 
523, GJ03-310514, J. Non-Crystalline Solids, 2013, v. 363  p. 000039, 72.0, 12.6, , 15.4, , 1463.0, , 
524, GJ03-310515, J. Non-Crystalline Solids, 2013, v. 363  p. 000039, 74.0, 11.7, , 14.3, , 1453.0, , 
525, GJ03-310516, J. Non-Crystalline Solids, 2013, v. 363  p. 000039, 76.0, 10.8, , 13.2, , 1456.0, , 
526, GJ03-310517, J. Non-Crystalline Solids, 2013, v. 363  p. 000039, 72.0, 14.0, , 14.0, , 1456.0, , 
527, GJ03-310518, J. Non-Crystalline Solids, 2013, v. 363  p. 000039, 74.0, 13.0, , 13.0, , 1455.0, , 
528, GJ03-310519, J. Non-Crystalline Solids, 2013, v. 363  p. 000039, 76.0, 12.0, , 12.0, , 1472.0, , 
529, GJ03-310520, J. Non-Crystalline Solids, 2013, v. 363  p. 000039, 78.0, 11.0, , 11.0, , 1471.0, , 
530, GJ03-310521, J. Non-Crystalline Solids, 2013, v. 363  p. 000039, 74.0, 14.3, , 11.7, , 1485.0, , 
531, GJ03-310522, J. Non-Crystalline Solids, 2013, v. 363  p. 000039, 76.0, 13.2, , 10.8, , 1500.0, , 
532, GJ03-310523, J. Non-Crystalline Solids, 2013, v. 363  p. 000039, 78.0, 12.1, , 9.9, , 1430.0, , 
533, GJ03-310524, J. Non-Crystalline Solids, 2013, v. 363  p. 000039, 80.0, 11.0, , 9.0, , 1500.0, , 
534, GJ03-310525, J. Non-Crystalline Solids, 2013, v. 363  p. 000039, 60.0, 12.0, 28.0, , , 1370.0, , 
535, GJ03-310526, J. Non-Crystalline Solids, 2013, v. 363  p. 000039, 62.0, 11.4, 26.6, , , 1403.0, , 
536, GJ03-310527, J. Non-Crystalline Solids, 2013, v. 363  p. 000039, 64.0, 10.8, 25.2, , , 1425.0, , 
537, GJ03-310528, J. Non-Crystalline Solids, 2013, v. 363  p. 000039, 66.0, 10.2, 23.8, , , 1463.0, , 
538, GJ03-310529, J. Non-Crystalline Solids, 2013, v. 363  p. 000039, 62.0, 13.3, 24.7, , , 1411.0, , 
539, GJ03-310530, J. Non-Crystalline Solids, 2013, v. 363  p. 000039, 64.0, 12.6, 23.4, , , 1419.0, , 
540, GJ03-310531, J. Non-Crystalline Solids, 2013, v. 363  p. 000039, 66.0, 11.9, 22.1, , , 1425.0, , 
541, GJ03-310532, J. Non-Crystalline Solids, 2013, v. 363  p. 000039, 68.0, 11.2, 20.8, , , 1461.0, , 
542, GJ03-310533, J. Non-Crystalline Solids, 2013, v. 363  p. 000039, 64.0, 14.4, 21.6, , , 1452.0, , 
543, GJ03-310534, J. Non-Crystalline Solids, 2013, v. 363  p. 000039, 66.0, 13.6, 20.4, , , 1460.0, , 
544, GJ03-310535, J. Non-Crystalline Solids, 2013, v. 363  p. 000039, 68.0, 12.8, 19.2, , , 1460.0, , 
545, GJ03-310536, J. Non-Crystalline Solids, 2013, v. 363  p. 000039, 70.0, 12.0, 18.0, , , 1459.0, , 
546, GJ03-310537, J. Non-Crystalline Solids, 2013, v. 363  p. 000039, 66.0, 15.3, 18.7, , , 1435.0, , 
547, GJ03-310538, J. Non-Crystalline Solids, 2013, v. 363  p. 000039, 68.0, 14.4, 17.6, , , 1453.0, , 
548, GJ03-310539, J. Non-Crystalline Solids, 2013, v. 363  p. 000039, 70.0, 13.5, 16.5, , , 1461.0, , 
549, GJ03-310540, J. Non-Crystalline Solids, 2013, v. 363  p. 000039, 72.0, 12.6, 15.4, , , 1463.0, , 
550, GJ03-310541, J. Non-Crystalline Solids, 2013, v. 363  p. 000039, 68.0, 16.0, 16.0, , , 1460.0, , 
551, GJ03-310542, J. Non-Crystalline Solids, 2013, v. 363  p. 000039, 70.0, 15.0, 15.0, , , 1455.0, , 
552, GJ03-310543, J. Non-Crystalline Solids, 2013, v. 363  p. 000039, 72.0, 14.0, 14.0, , , 1478.0, , 
553, GJ03-310544, J. Non-Crystalline Solids, 2013, v. 363  p. 000039, 74.0, 13.0, 13.0, , , 1480.0, , 
554, GJ03-310545, J. Non-Crystalline Solids, 2013, v. 363  p. 000039, 70.0, 16.5, 13.5, , , 1500.0, , 
555, GJ03-310546, J. Non-Crystalline Solids, 2013, v. 363  p. 000039, 72.0, 15.4, 12.6, , , 1500.0, , 
556, GJ03-310547, J. Non-Crystalline Solids, 2013, v. 363  p. 000039, 74.0, 14.3, 11.7, , , 1500.0, , 
557, GJ03-310548, J. Non-Crystalline Solids, 2013, v. 363  p. 000039, 76.0, 13.2, 10.8, , , 1485.0, , 
558, GJ03-310549, J. Non-Crystalline Solids, 2013, v. 363  p. 000039, 61.0, 11.7, 20.48, 6.83, , 1316.0, , 
559, GJ03-310550, J. Non-Crystalline Solids, 2013, v. 363  p. 000039, 63.0, 11.1, 19.43, 6.48, , 1361.0, , 
560, GJ03-310551, J. Non-Crystalline Solids, 2013, v. 363  p. 000039, 65.0, 10.5, 18.38, 6.13, , 1379.0, , 
561, GJ03-310552, J. Non-Crystalline Solids, 2013, v. 363  p. 000039, 67.0, 9.9, 17.33, 5.78, , 1407.0, , 
562, GJ03-310553, J. Non-Crystalline Solids, 2013, v. 363  p. 000039, 63.0, 12.95, 18.04, 6.01, , 1315.0, , 
563, GJ03-310554, J. Non-Crystalline Solids, 2013, v. 363  p. 000039, 65.0, 12.25, 17.06, 5.69, , 1315.0, , 
564, GJ03-310555, J. Non-Crystalline Solids, 2013, v. 363  p. 000039, 67.0, 11.55, 16.09, 5.36, , 1405.0, , 
565, GJ03-310556, J. Non-Crystalline Solids, 2013, v. 363  p. 000039, 69.0, 10.85, 15.11, 5.04, , 1419.0, , 
566, GJ03-310557, J. Non-Crystalline Solids, 2013, v. 363  p. 000039, 65.0, 14.0, 15.75, 5.25, , 1356.0, , 
567, GJ03-310558, J. Non-Crystalline Solids, 2013, v. 363  p. 000039, 67.0, 13.2, 14.85, 4.95, , 1403.0, , 
568, GJ03-310559, J. Non-Crystalline Solids, 2013, v. 363  p. 000039, 69.0, 12.4, 13.95, 4.65, , 1416.0, , 
569, GJ03-310560, J. Non-Crystalline Solids, 2013, v. 363  p. 000039, 71.0, 11.6, 13.05, 4.35, , 1433.0, , 
570, GJ03-310561, J. Non-Crystalline Solids, 2013, v. 363  p. 000039, 67.0, 14.85, 13.61, 4.54, , 1406.0, , 
571, GJ03-310562, J. Non-Crystalline Solids, 2013, v. 363  p. 000039, 69.0, 13.95, 12.79, 4.26, , 1417.0, , 
572, GJ03-310563, J. Non-Crystalline Solids, 2013, v. 363  p. 000039, 71.0, 13.05, 11.96, 3.99, , 1428.0, , 
573, GJ03-310564, J. Non-Crystalline Solids, 2013, v. 363  p. 000039, 73.0, 12.15, 11.14, 3.71, , 1455.0, , 
574, GJ03-310565, J. Non-Crystalline Solids, 2013, v. 363  p. 000039, 69.0, 15.5, 11.63, 3.88, , 1432.0, , 
575, GJ03-310566, J. Non-Crystalline Solids, 2013, v. 363  p. 000039, 71.0, 14.5, 10.88, 3.63, , 1449.0, , 
576, GJ03-310567, J. Non-Crystalline Solids, 2013, v. 363  p. 000039, 73.0, 13.5, 10.13, 3.38, , 1453.0, , 
577, GJ03-310568, J. Non-Crystalline Solids, 2013, v. 363  p. 000039, 75.0, 12.5, 9.38, 3.13, , 1462.0, , 
578, GJ03-310569, J. Non-Crystalline Solids, 2013, v. 363  p. 000039, 71.0, 15.95, 9.79, 3.26, , 1475.0, , 
579, GJ03-310570, J. Non-Crystalline Solids, 2013, v. 363  p. 000039, 73.0, 14.85, 9.11, 3.04, , 1475.0, , 
580, GJ03-310571, J. Non-Crystalline Solids, 2013, v. 363  p. 000039, 75.0, 13.75, 8.44, 2.81, , 1475.0, , 
581, GJ03-310572, J. Non-Crystalline Solids, 2013, v. 363  p. 000039, 77.0, 12.65, 7.76, 2.59, , 1465.0, , 
582, GJ03-310573, J. Non-Crystalline Solids, 2013, v. 363  p. 000039, 63.0, 11.1, 6.48, 19.43, , 1309.0, , 
583, GJ03-310574, J. Non-Crystalline Solids, 2013, v. 363  p. 000039, 65.0, 10.5, 6.13, 18.38, , 1305.0, , 
584, GJ03-310575, J. Non-Crystalline Solids, 2013, v. 363  p. 000039, 67.0, 9.9, 5.78, 17.33, , 1354.0, , 
585, GJ03-310576, J. Non-Crystalline Solids, 2013, v. 363  p. 000039, 69.0, 9.3, 5.43, 16.28, , 1407.0, , 
586, GJ03-310577, J. Non-Crystalline Solids, 2013, v. 363  p. 000039, 65.0, 12.25, 5.69, 17.06, , 1327.0, , 
587, GJ03-310578, J. Non-Crystalline Solids, 2013, v. 363  p. 000039, 67.0, 11.55, 5.36, 16.09, , 1334.0, , 
588, GJ03-310579, J. Non-Crystalline Solids, 2013, v. 363  p. 000039, 69.0, 10.85, 5.04, 15.11, , 1366.0, , 
589, GJ03-310580, J. Non-Crystalline Solids, 2013, v. 363  p. 000039, 71.0, 10.15, 4.71, 14.14, , 1402.0, , 
590, GJ03-310581, J. Non-Crystalline Solids, 2013, v. 363  p. 000039, 67.0, 13.2, 4.95, 14.85, , 1353.0, , 
591, GJ03-310582, J. Non-Crystalline Solids, 2013, v. 363  p. 000039, 69.0, 12.4, 4.65, 13.95, , 1321.0, , 
592, GJ03-310583, J. Non-Crystalline Solids, 2013, v. 363  p. 000039, 71.0, 11.6, 4.35, 13.05, , 1365.0, , 
593, GJ03-310584, J. Non-Crystalline Solids, 2013, v. 363  p. 000039, 73.0, 10.8, 4.05, 12.15, , 1413.0, , 
594, GJ03-310585, J. Non-Crystalline Solids, 2013, v. 363  p. 000039, 69.0, 13.95, 4.26, 12.79, , 1331.0, , 
595, GJ03-310586, J. Non-Crystalline Solids, 2013, v. 363  p. 000039, 71.0, 13.05, 3.99, 11.96, , 1359.0, , 
596, GJ03-310587, J. Non-Crystalline Solids, 2013, v. 363  p. 000039, 73.0, 12.15, 3.71, 11.14, , 1388.0, , 
597, GJ03-310588, J. Non-Crystalline Solids, 2013, v. 363  p. 000039, 75.0, 11.25, 3.44, 10.31, , 1419.0, , 
598, GJ03-310589, J. Non-Crystalline Solids, 2013, v. 363  p. 000039, 71.0, 14.5, 3.63, 10.88, , 1369.0, , 
599, GJ03-310590, J. Non-Crystalline Solids, 2013, v. 363  p. 000039, 73.0, 13.5, 3.38, 10.13, , 1380.0, , 
600, GJ03-310591, J. Non-Crystalline Solids, 2013, v. 363  p. 000039, 75.0, 12.5, 3.13, 9.38, , 1416.0, , 
601, GJ03-310592, J. Non-Crystalline Solids, 2013, v. 363  p. 000039, 77.0, 11.5, 2.88, 8.63, , 1435.0, , 
602, GJ03-310593, J. Non-Crystalline Solids, 2013, v. 363  p. 000039, 73.0, 14.85, 3.04, 9.11, , 1450.0, , 
603, GJ03-310594, J. Non-Crystalline Solids, 2013, v. 363  p. 000039, 75.0, 13.75, 2.81, 8.44, , 1414.0, , 
604, GJ03-310595, J. Non-Crystalline Solids, 2013, v. 363  p. 000039, 77.0, 12.65, 2.59, 7.76, , 1429.0, , 
605, GJ03-310596, J. Non-Crystalline Solids, 2013, v. 363  p. 000039, 79.0, 11.55, 2.36, 7.09, , 1453.0, , 
606, GJ03-310597, J. Non-Crystalline Solids, 2013, v. 363  p. 000039, 62.0, 11.4, 13.3, 13.3, , 1280.0, , 
607, GJ03-310598, J. Non-Crystalline Solids, 2013, v. 363  p. 000039, 64.0, 10.8, 12.6, 12.6, , 1304.0, , 
608, GJ03-310599, J. Non-Crystalline Solids, 2013, v. 363  p. 000039, 66.0, 10.2, 11.9, 11.9, , 1361.0, , 
609, GJ03-310600, J. Non-Crystalline Solids, 2013, v. 363  p. 000039, 68.0, 9.6, 11.2, 11.2, , 1374.0, , 
610, GJ03-310601, J. Non-Crystalline Solids, 2013, v. 363  p. 000039, 64.0, 12.6, 11.7, 11.7, , 1308.0, , 
611, GJ03-310602, J. Non-Crystalline Solids, 2013, v. 363  p. 000039, 66.0, 11.9, 11.05, 11.05, , 1337.0, , 
612, GJ03-310603, J. Non-Crystalline Solids, 2013, v. 363  p. 000039, 68.0, 11.2, 10.4, 10.4, , 1363.0, , 
613, GJ03-310604, J. Non-Crystalline Solids, 2013, v. 363  p. 000039, 70.0, 10.5, 9.75, 9.75, , 1405.0, , 
614, GJ03-310605, J. Non-Crystalline Solids, 2013, v. 363  p. 000039, 66.0, 13.6, 10.2, 10.2, , 1325.0, , 
615, GJ03-310606, J. Non-Crystalline Solids, 2013, v. 363  p. 000039, 68.0, 12.8, 9.6, 9.6, , 1354.0, , 
616, GJ03-310607, J. Non-Crystalline Solids, 2013, v. 363  p. 000039, 70.0, 12.0, 9.0, 9.0, , 1401.0, , 
617, GJ03-310608, J. Non-Crystalline Solids, 2013, v. 363  p. 000039, 72.0, 11.2, 8.4, 8.4, , 1427.0, , 
618, GJ03-310609, J. Non-Crystalline Solids, 2013, v. 363  p. 000039, 68.0, 14.4, 8.8, 8.8, , 1356.0, , 
619, GJ03-310610, J. Non-Crystalline Solids, 2013, v. 363  p. 000039, 70.0, 13.5, 8.25, 8.25, , 1365.0, , 
620, GJ03-310611, J. Non-Crystalline Solids, 2013, v. 363  p. 000039, 72.0, 12.6, 7.7, 7.7, , 1412.0, , 
621, GJ03-310612, J. Non-Crystalline Solids, 2013, v. 363  p. 000039, 74.0, 11.7, 7.15, 7.15, , 1428.0, , 
622, GJ03-310613, J. Non-Crystalline Solids, 2013, v. 363  p. 000039, 70.0, 15.0, 7.5, 7.5, , 1426.0, , 
623, GJ03-310614, J. Non-Crystalline Solids, 2013, v. 363  p. 000039, 72.0, 14.0, 7.0, 7.0, , 1420.0, , 
624, GJ03-310615, J. Non-Crystalline Solids, 2013, v. 363  p. 000039, 74.0, 13.0, 6.5, 6.5, , 1427.0, , 
625, GJ03-310616, J. Non-Crystalline Solids, 2013, v. 363  p. 000039, 76.0, 12.0, 6.0, 6.0, , 1438.0, , 
626, GJ03-310617, J. Non-Crystalline Solids, 2013, v. 363  p. 000039, 72.0, 15.4, 6.3, 6.3, , 1475.0, , 
627, GJ03-310618, J. Non-Crystalline Solids, 2013, v. 363  p. 000039, 74.0, 14.3, 5.85, 5.85, , 1450.0, , 
628, GJ03-310619, J. Non-Crystalline Solids, 2013, v. 363  p. 000039, 76.0, 13.2, 5.4, 5.4, , 1450.0, , 
629, GJ03-310620, J. Non-Crystalline Solids, 2013, v. 363  p. 000039, 78.0, 12.1, 4.95, 4.95, , 1450.0, , 
630, GP03-313178, US Patent    OCV Intellectual Capital (US), 2013, A8586491, 66.47, 9.04, 9.15, 15.34, , 1301.0, , 
631, GP03-313179, US Patent    OCV Intellectual Capital (US), 2013, A8586491, 65.68, 12.1, 16.83, 4.4, 0.99, 1316.0, , 
632, GP03-313365, US Patent    Nitto Boseki (J), 2013, A0210602, 61.59, 12.72, 18.45, 7.24, , 1305.0, , 
633, GP03-313366, US Patent    Nitto Boseki (J), 2013, A0210602, 61.03, 12.01, 19.8, 7.06, 0.1, 1286.0, , 
634, GP03-313367, US Patent    Nitto Boseki (J), 2013, A0210602, 61.3, 12.06, 18.36, 8.18, 0.1, 1271.0, , 
635, GP03-313510, European Patent    OCV Intellectual Capital (US), 2013, A2630095, 72.23, 7.17, 18.32, 1.5, 0.78, 1469.0, , 
636, GP06-316466, US Patent    Nitto Boseki (J), 2014, A8841222, 61.59, 12.72, 18.45, 7.24, , 1305.0, , 
637, GP06-316467, US Patent    Nitto Boseki (J), 2014, A8841222, 61.03, 12.01, 19.8, 7.06, 0.1, 1286.0, , 
638, GP06-316468, US Patent    Nitto Boseki (J), 2014, A8841222, 61.3, 12.06, 18.36, 8.18, 0.1, 1271.0, , 
639, GP03-330006, European Patent    Owens Corning  (US), 2013, A2589767, 68.88, 10.54, , 20.58, , 1313.0, , 
640, GP03-330007, European Patent    Owens Corning  (US), 2013, A2589767, 68.59, 13.25, , 18.16, , 1415.0, , 
641, GP03-330008, European Patent    Owens Corning  (US), 2013, A2589767, 71.79, 12.88, , 15.33, , 1410.0, , 
642, GP03-330010, European Patent    Owens Corning  (US), 2013, A2589767, 68.17, 10.43, , 20.37, 1.03, 1288.0, , 
643, GP06-330013, European Patent    Owens Corning  (US), 2013, A2589767, 65.48, 18.15, 2.18, 14.19, , 1427.0, , 
644, GP06-330016, European Patent    Owens Corning  (US), 2013, A2589767, 65.89, 18.26, 6.0, 9.85, , 1471.0, , 
645, GP06-330017, European Patent    Owens Corning  (US), 2013, A2589767, 64.66, 19.38, 4.0, 11.96, , 1503.0, , 
646, GP06-330018, European Patent    Owens Corning  (US), 2013, A2589767, 63.4, 20.52, 2.0, 14.08, , 1522.0, , 
647, GP03-330489, Japanese Patent    OCV Intellectual Capital (US), 2010, AW075262, 72.34, 13.59, 14.07, , , 1437.0, , 
648, GP03-330490, Japanese Patent    OCV Intellectual Capital (US), 2010, AW075262, 69.53, 13.45, 17.02, , , 1425.0, , 
649, GP03-330496, Japanese Patent    OCV Intellectual Capital (US), 2010, AW075262, 73.07, 12.92, 14.01, , , 1425.0, , 
650, GP03-330500, Japanese Patent    OCV Intellectual Capital (US), 2010, AW075262, 71.73, 11.47, 16.8, , , 1424.0, , 
651, GP03-330507, Japanese Patent    OCV Intellectual Capital (US), 2010, AW075262, 75.76, 9.05, 12.21, , 2.98, 1471.0, , 
652, GP03-330509, Japanese Patent    OCV Intellectual Capital (US), 2010, AW075267, 72.34, 13.59, 14.07, , , 1438.0, , 
653, GP03-330510, Japanese Patent    OCV Intellectual Capital (US), 2010, AW075267, 69.53, 13.45, 17.02, , , 1430.0, , 
654, GP03-330516, Japanese Patent    OCV Intellectual Capital (US), 2010, AW075267, 73.07, 12.92, 14.01, , , 1427.0, , 
655, GP03-330520, Japanese Patent    OCV Intellectual Capital (US), 2010, AW075267, 71.73, 11.47, 16.8, , , 1421.0, , 
656, GP03-330527, Japanese Patent    OCV Intellectual Capital (US), 2010, AW075267, 75.76, 9.05, 12.21, , 2.98, 1471.0, , 
657, GP03-340866, European Patent    Nitto Boseki (J), 2011, A2581350, 61.59, 12.72, 18.45, 7.24, , 1305.0, , 
658, GP03-340867, European Patent    Nitto Boseki (J), 2011, A2581350, 61.03, 12.01, 19.8, 7.06, 0.1, 1286.0, , 
659, GP03-340868, European Patent    Nitto Boseki (J), 2011, A2581350, 61.3, 12.06, 18.36, 8.18, 0.1, 1271.0, , 
660, GP03-340877, European Patent    Nitto Boseki (J), 2011, A2581350, 60.1, 12.03, 19.07, 8.7, 0.1, 1262.0, , 
661, GP03-340880, European Patent    Nitto Boseki (J), 2011, A2581350, 63.73, 12.74, 18.48, 5.05, , 1357.0, , 
662, GP03-340881, European Patent    Nitto Boseki (J), 2011, A2581350, 62.66, 12.73, 18.47, 6.14, , 1325.0, , 
663, GP02-342663, Japanese Patent    Others, 2015, AW027896, 68.5, 7.2, 10.2, , 14.1, 1035.0, , 
664, GP02-342664, Japanese Patent    Others, 2015, AW027896, 70.5, 5.2, 10.2, , 14.1, 1050.0, , 
665, GP03-351437, US Patent    OCV Intellectual Capital (US), 2013, A8341978, 66.47, 9.04, 9.15, 15.34, , 1301.0, , 
666, GP03-352232, US Patent    Others, 2013, A0217822, 68.27, 15.32, , 16.41, , 1223.0, , 
667, GP03-352233, US Patent    Others, 2013, A0217822, 60.13, 2.75, 16.05, 20.42, 0.65, 1370.0, , 
668, GP03-352234, US Patent    Others, 2013, A0217822, 60.14, 3.41, 15.63, 20.17, 0.65, 1307.0, , 
669, GP03-352235, US Patent    Others, 2013, A0217822, 58.29, 4.5, 17.1, 19.46, 0.65, 1263.0, , 
670, GP03-352237, US Patent    Others, 2013, A0217822, 60.48, 4.6, 14.05, 19.93, 0.94, 1239.0, , 
671, GP02-352354, US Patent    AGC (J), 2013, A0267402, 75.31, 6.08, 4.61, , 14.0, 936.0, , 
672, GP03-353460, Japanese Patent    Owens Corning  (US), 2013, A500939, 60.48, 9.51, 15.04, 13.99, 0.98, 1199.0, , 
673, GJ03-355617, J. Non-Crystalline Solids, 2015, v. 408  p. 0102, 50.3, , , 33.3, 16.4, 1290.0, , 
674, GP02-355859, Japanese Patent    Nitto Boseki (J), 2012, AW121210, 72.5, , , 13.02, 14.48, 1009.0, , 
675, GP02-355860, Japanese Patent    Nitto Boseki (J), 2012, AW121210, 72.49, , , 7.51, 20.0, 804.0, , 
676, GP02-355861, Japanese Patent    Nitto Boseki (J), 2012, AW121210, 72.55, , , 2.48, 24.97, 742.0, , 
677, GP02-355862, Japanese Patent    Nitto Boseki (J), 2012, AW121210, 74.94, , , 5.05, 20.01, 888.0, , 
678, GP02-355866, Japanese Patent    Nitto Boseki (J), 2012, AW121210, 91.07, , , 2.14, 6.79, 1047.0, , 
679, GP02-355867, Japanese Patent    Nitto Boseki (J), 2012, AW121210, 66.14, , 1.49, 3.22, 29.15, 724.0, , 
680, GP02-355868, Japanese Patent    Nitto Boseki (J), 2012, AW121210, 65.14, , 1.47, 19.04, 14.35, 1100.0, , 
681, GP02-356922, US Patent    AGC (J), 2014, A0235425, 69.5, 9.5, 7.5, , 13.5, 1192.0, , 
682, GP02-356923, US Patent    AGC (J), 2014, A0235425, 69.5, 7.5, 9.5, , 13.5, 1158.0, , 
683, GP02-356924, US Patent    AGC (J), 2014, A0235425, 69.5, 6.5, 10.5, , 13.5, 1167.0, , 
684, GP02-356925, US Patent    AGC (J), 2014, A0235425, 74.5, 6.5, 5.5, , 13.5, 949.0, , 
685, GP02-357709, US Patent    AGC (J), 2012, A8168313, 66.0, 10.0, 10.0, , 14.0, 1000.0, , 
686, GP03-359741, Japanese Patent    AGC (J), 2015, A028827, 66.32, 12.22, 13.13, 8.33, , 1285.0, , 
687, GP03-359742, Japanese Patent    AGC (J), 2015, A028827, 64.16, 12.2, 13.11, 10.53, , 1235.0, , 
688, GP03-359743, Japanese Patent    AGC (J), 2015, A028827, 67.07, 11.56, 13.08, 8.29, , 1345.0, , 
689, GP03-359744, Japanese Patent    AGC (J), 2015, A028827, 64.91, 11.54, 13.06, 10.49, , 1285.0, , 
690, GP03-359745, Japanese Patent    AGC (J), 2015, A028827, 61.91, 10.17, 14.22, 13.7, , 1210.0, , 
691, GP03-359746, Japanese Patent    AGC (J), 2015, A028827, 71.28, 14.42, 10.31, 3.99, , 1410.0, , 
692, GP03-359747, Japanese Patent    AGC (J), 2015, A028827, 66.33, 12.29, 10.88, 10.5, , 1255.0, , 
693, GP03-360784, US Patent    OCV Intellectual Capital (US), 2015, A8987154, 61.29, 9.28, 15.26, 13.19, 0.98, 1223.0, , 
694, GP03-361058, US Patent    Nitto Boseki (J), 2015, A0011374, 61.03, 12.01, 19.8, 7.06, 0.1, 1286.0, , 
695, GP03-361064, US Patent    Nitto Boseki (J), 2015, A0011374, 60.1, 12.03, 19.07, 8.7, 0.1, 1262.0, , 
696, GP02-364007, Japanese Patent    AGC (J), 2015, A205816, 68.0, 10.0, 8.0, , 14.0, 1225.0, , 
697, GP03-364236, European Patent    OCV Intellectual Capital (US), 2014, AWO062987, 48.05, 23.29, 28.66, , , 1531.0, , 
698, GP03-364238, European Patent    OCV Intellectual Capital (US), 2014, AWO062987, 54.61, 21.45, 23.94, , , 1501.0, , 
699, GP03-364239, European Patent    OCV Intellectual Capital (US), 2014, AWO062987, 54.18, 16.87, 28.95, , , 1445.0, , 
700, GP03-364240, European Patent    OCV Intellectual Capital (US), 2014, AWO062987, 44.42, 22.91, 11.59, 17.85, 3.23, 1479.0, , 
701, GP03-364241, European Patent    OCV Intellectual Capital (US), 2014, AWO062987, 53.76, 17.74, 11.22, 17.28, , 1430.0, , 
702, GP03-364242, European Patent    OCV Intellectual Capital (US), 2014, AWO062987, 50.58, 17.76, 11.23, 17.3, 3.13, 1364.0, , 
703, GP03-364243, European Patent    OCV Intellectual Capital (US), 2014, AWO062987, 44.78, 19.8, , 29.99, 5.43, 1300.0, , 
704, GP03-364244, European Patent    OCV Intellectual Capital (US), 2014, AWO062987, 54.63, 16.1, , 29.27, , 1458.0, , 
705, GP03-364245, European Patent    OCV Intellectual Capital (US), 2014, AWO062987, 48.21, 22.1, 23.95, 5.74, , 1477.0, , 
706, GP03-364887, US Patent    OCV Intellectual Capital (US), 2015, A9187361, 72.34, 13.59, 14.07, , , 1437.0, , 
707, GP03-364888, US Patent    OCV Intellectual Capital (US), 2015, A9187361, 69.53, 13.45, 17.02, , , 1425.0, , 
708, GP03-364891, US Patent    OCV Intellectual Capital (US), 2015, A9187361, 73.07, 12.92, 14.01, , , 1425.0, , 
709, GP03-364892, US Patent    OCV Intellectual Capital (US), 2015, A9187361, 71.73, 11.47, 16.8, , , 1424.0, , 
710, GP03-364966, US Patent    OCV Intellectual Capital (US), 2015, A9206068, 69.53, 13.45, 17.02, , , 1425.0, , 
711, GP03-364970, US Patent    OCV Intellectual Capital (US), 2015, A9206068, 71.73, 11.47, 16.8, , , 1424.0, , 
712, GP03-364973, US Patent    OCV Intellectual Capital (US), 2015, A9206068, 75.76, 9.05, 12.21, , 2.98, 1471.0, , 
713, GP02-367183, European Patent    Others, 2015, AW027896, 68.5, 7.2, 10.2, , 14.1, 1035.0, , 
714, GP02-367184, European Patent    Others, 2015, AW027896, 70.5, 5.2, 10.2, , 14.1, 1050.0, , 
715, GP03-369567, US Patent    OCV Intellectual Capital (US), 2015, A0315067, 69.53, 13.45, 17.02, , , 1424.0, , 
716, GP03-369571, US Patent    OCV Intellectual Capital (US), 2015, A0315067, 71.73, 11.47, 16.8, , , 1417.0, , 
717, GP02-369724, US Patent    Nippon Sheet Glass (J), 2015, A0376050, 62.0, 10.5, 7.5, , 20.0, 873.0, , 
718, GP02-369725, US Patent    Nippon Sheet Glass (J), 2015, A0376050, 57.0, 11.0, 9.6, 0.4, 22.0, 1026.0, , 
719, GP03-369761, US Patent    Nitto Boseki (J), 2016, A9227870, 61.59, 12.72, 18.45, 7.24, , 1305.0, , 
720, GP03-369762, US Patent    Nitto Boseki (J), 2016, A9227870, 61.3, 12.06, 18.36, 8.18, 0.1, 1271.0, , 
721, GP03-369843, US Patent    Nitto Boseki (J), 2016, A9242892, 60.02, 13.36, 15.43, 11.09, 0.1, 1285.0, , 
722, GP03-369844, US Patent    Nitto Boseki (J), 2016, A9242892, 57.9, 11.97, 18.17, 11.86, 0.1, 1239.0, , 
723, GJ03-373201, Int. J. Applied Glass Science, 2016, v. 007  p. 0295, 65.38, 9.26, 0.22, 25.14, , 1203.0, , 
724, GJ03-373202, Int. J. Applied Glass Science, 2016, v. 007  p. 0295, 64.99, 8.09, 0.26, 26.66, , 1199.0, , 
725, GJ03-373203, Int. J. Applied Glass Science, 2016, v. 007  p. 0295, 64.93, 10.14, 0.22, 24.71, , 1203.0, , 
726, GJ03-373204, Int. J. Applied Glass Science, 2016, v. 007  p. 0295, 63.74, 8.89, 0.25, 27.12, , 1207.0, , 
727, GJ03-373205, Int. J. Applied Glass Science, 2016, v. 007  p. 0295, 63.82, 8.2, 0.25, 27.73, , 1207.0, , 
728, GJ03-373206, Int. J. Applied Glass Science, 2016, v. 007  p. 0295, 64.42, 10.26, 0.2, 25.12, , 1189.0, , 
729, GJ03-373207, Int. J. Applied Glass Science, 2016, v. 007  p. 0295, 67.45, 9.62, 0.17, 22.76, , 1214.0, , 
730, GJ03-373208, Int. J. Applied Glass Science, 2016, v. 007  p. 0295, 64.86, 9.17, 0.03, 25.94, , 1170.0, , 
731, GJ03-373209, Int. J. Applied Glass Science, 2016, v. 007  p. 0295, 66.03, 8.77, 0.19, 25.01, , 1192.0, , 
732, GJ03-373210, Int. J. Applied Glass Science, 2016, v. 007  p. 0295, 65.93, 9.75, , 24.32, , 1208.0, , 
733, GJ03-373211, Int. J. Applied Glass Science, 2016, v. 007  p. 0295, 64.41, 8.94, 0.02, 26.63, , 1170.0, , 
734, GJ03-373212, Int. J. Applied Glass Science, 2016, v. 007  p. 0295, 64.64, 8.67, 0.03, 26.66, , 1171.0, , 
735, GJ03-373213, Int. J. Applied Glass Science, 2016, v. 007  p. 0295, 64.37, 9.59, 0.02, 26.02, , 1203.0, , 
736, GJ03-373214, Int. J. Applied Glass Science, 2016, v. 007  p. 0295, 65.76, 9.28, , 24.96, , 1180.0, , 
737, GJ03-373215, Int. J. Applied Glass Science, 2016, v. 007  p. 0295, 64.85, 9.15, , 26.0, , 1157.0, , 
738, GJ03-373216, Int. J. Applied Glass Science, 2016, v. 007  p. 0295, 63.37, 9.43, , 27.2, , 1180.0, , 
739, GJ03-373217, Int. J. Applied Glass Science, 2016, v. 007  p. 0295, 66.39, 9.75, , 23.86, , 1178.0, , 
740, GJ03-373218, Int. J. Applied Glass Science, 2016, v. 007  p. 0295, 64.73, 8.17, 0.02, 27.08, , 1193.0, , 
741, GJ03-373219, Int. J. Applied Glass Science, 2016, v. 007  p. 0295, 66.19, 8.82, , 24.99, , 1165.0, , 
742, GJ03-373220, Int. J. Applied Glass Science, 2016, v. 007  p. 0295, 63.49, 8.46, , 28.05, , 1181.0, , 
743, GJ03-373221, Int. J. Applied Glass Science, 2016, v. 007  p. 0295, 64.75, 10.14, , 25.11, , 1206.0, , 
744, GP02-374709, US Patent    Others, 2016, A0207823, 68.5, 7.2, 10.2, , 14.1, 1035.0, , 
745, GP02-374710, US Patent    Others, 2016, A0207823, 70.5, 5.2, 10.2, , 14.1, 1050.0, , 
746, GP03-376282, US Patent    OCV Intellectual Capital (US), 2017, A9546107, 51.08, 21.95, 26.97, , , 1464.0, , 
747, GP03-376283, US Patent    OCV Intellectual Capital (US), 2017, A9546107, 53.77, 19.26, 23.58, 3.39, , 1427.0, , 
748, GP03-376284, US Patent    OCV Intellectual Capital (US), 2017, A9546107, 48.05, 23.29, 28.66, , , 1531.0, , 
749, GP03-376286, US Patent    OCV Intellectual Capital (US), 2017, A9546107, 51.59, 19.23, 23.54, 5.64, , 1472.0, , 
750, GP03-376287, US Patent    OCV Intellectual Capital (US), 2017, A9546107, 52.08, 23.66, 24.26, , , 1529.0, , 
751, GP03-376288, US Patent    OCV Intellectual Capital (US), 2017, A9546107, 46.02, 18.68, 32.01, 3.29, , 1502.0, , 
752, GP03-376290, US Patent    OCV Intellectual Capital (US), 2017, A9546107, 46.71, 20.8, 32.49, , , 1522.0, , 
753, GP03-376292, US Patent    OCV Intellectual Capital (US), 2017, A9546107, 53.07, 19.01, 27.92, , , 1456.0, , 
754, GP03-376294, US Patent    OCV Intellectual Capital (US), 2017, A9546107, 48.21, 22.1, 23.95, 5.74, , 1477.0, , 
755, GP03-376295, US Patent    OCV Intellectual Capital (US), 2017, A9546107, 49.2, 18.72, 32.08, , , 1448.0, , 
756, GP03-376296, US Patent    OCV Intellectual Capital (US), 2017, A9546107, 54.61, 21.45, 23.94, , , 1501.0, , 
757, GP03-376297, US Patent    OCV Intellectual Capital (US), 2017, A9546107, 48.72, 23.6, 24.2, 3.48, , 1513.0, , 
758, GP03-376300, US Patent    OCV Intellectual Capital (US), 2017, A9546107, 41.63, 22.69, 35.68, , , 1558.0, , 
759, GP06-376301, US Patent    OCV Intellectual Capital (US), 2017, A9546107, 46.36, 27.32, 26.32, , , 1567.0, , 
760, GP02-377187, US Patent    AGC (J), 2017, A9656906, 60.0, 14.0, 8.0, , 18.0, 1210.0, , 
761, GP02-377190, US Patent    AGC (J), 2017, A9656906, 68.0, 10.0, 8.0, , 14.0, 1225.0, , 
762, GJ03-378314, J. Materials Science, 2017, v. 052  p. 8280, 60.9, 8.9, 3.2, 27.0, , 1140.0, , 
763, GJ03-378315, J. Materials Science, 2017, v. 052  p. 8280, 62.53, 9.29, 3.4, 24.78, , 1147.0, , 
764, GJ03-378316, J. Materials Science, 2017, v. 052  p. 8280, 61.64, 8.79, 3.9, 25.67, , 1138.0, , 
765, GJ03-378317, J. Materials Science, 2017, v. 052  p. 8280, 61.6, 9.2, 4.7, 24.5, , 1147.0, , 
766, GJ03-378318, J. Materials Science, 2017, v. 052  p. 8280, 60.14, 9.59, 5.39, 24.88, , 1192.0, , 
767, GJ03-378319, J. Materials Science, 2017, v. 052  p. 8280, 60.2, 8.3, 4.8, 26.7, , 1170.0, , 
768, GJ03-378320, J. Materials Science, 2017, v. 052  p. 8280, 60.6, 9.0, 2.5, 27.9, , 1158.0, , 
769, GJ03-378321, J. Materials Science, 2017, v. 052  p. 8280, 63.1, 7.8, 2.7, 26.4, , 1155.0, , 
770, GJ03-378322, J. Materials Science, 2017, v. 052  p. 8280, 59.9, 7.8, 5.0, 27.3, , 1165.0, , 
771, GJ03-378323, J. Materials Science, 2017, v. 052  p. 8280, 62.34, 8.29, 4.2, 25.17, , 1140.0, , 
772, GJ03-378324, J. Materials Science, 2017, v. 052  p. 8280, 62.74, 8.29, 3.2, 25.77, , 1150.0, , 
773, GJ03-378325, J. Materials Science, 2017, v. 052  p. 8280, 60.7, 9.2, 4.6, 25.5, , 1158.0, , 
774, GJ03-378326, J. Materials Science, 2017, v. 052  p. 8280, 61.64, 8.29, 3.5, 26.57, , 1150.0, , 
775, GJ03-378327, J. Materials Science, 2017, v. 052  p. 8280, 63.0, 9.2, 3.1, 24.7, , 1151.0, , 
776, GJ03-378328, J. Materials Science, 2017, v. 052  p. 8280, 61.8, 8.6, 5.2, 24.4, , 1140.0, , 
777, GJ03-378329, J. Materials Science, 2017, v. 052  p. 8280, 61.8, 7.8, 2.5, 27.9, , 1175.0, , 
778, GJ03-378330, J. Materials Science, 2017, v. 052  p. 8280, 63.6, 9.6, 3.1, 23.7, , 1163.0, , 
779, GJ03-378331, J. Materials Science, 2017, v. 052  p. 8280, 58.6, 7.9, 6.1, 27.4, , 1176.0, , 
780, GJ03-378332, J. Materials Science, 2017, v. 052  p. 8280, 59.86, 8.01, 4.6, 27.53, , 1164.0, , 
781, GJ03-378333, J. Materials Science, 2017, v. 052  p. 8280, 63.0, 7.8, 4.4, 24.8, , 1161.0, , 
782, GJ03-378334, J. Materials Science, 2017, v. 052  p. 8280, 62.5, 9.7, 4.0, 23.8, , 1144.0, , 
783, GJ03-378335, J. Materials Science, 2017, v. 052  p. 8280, 64.53, 9.79, 2.1, 23.58, , 1165.0, , 
784, GJ03-378336, J. Materials Science, 2017, v. 052  p. 8280, 60.9, 9.2, 4.0, 25.9, , 1153.0, , 
785, GJ03-378337, J. Materials Science, 2017, v. 052  p. 8280, 63.0, 8.7, 4.7, 23.6, , 1158.0, , 
786, GJ03-378338, J. Materials Science, 2017, v. 052  p. 8280, 60.3, 9.7, 3.6, 26.4, , 1150.0, , 
787, GJ03-378339, J. Materials Science, 2017, v. 052  p. 8280, 59.9, 7.8, 5.1, 27.2, , 1169.0, , 
788, GJ03-378340, J. Materials Science, 2017, v. 052  p. 8280, 62.6, 8.8, 4.4, 24.2, , 1165.0, , 
789, GJ03-378341, J. Materials Science, 2017, v. 052  p. 8280, 61.46, 8.71, 4.0, 25.83, , 1142.0, , 
790, GP02-380712, US Patent    AGC (J), 2017, A0107141, 66.97, 3.42, 13.93, 0.32, 15.36, 1120.0, , 
791, GP02-380713, US Patent    AGC (J), 2017, A0107141, 66.95, 3.42, 13.21, 1.05, 15.37, 1030.0, , 
792, GP02-380714, US Patent    AGC (J), 2017, A0107141, 66.96, 3.43, 12.07, 2.12, 15.42, 1040.0, , 
793, GP02-380715, US Patent    AGC (J), 2017, A0107141, 66.99, 3.44, 11.36, 2.86, 15.35, 1050.0, , 
794, GP02-380716, US Patent    AGC (J), 2017, A0107141, 66.96, 3.45, 9.92, 4.26, 15.41, 1080.0, , 
795, GP02-381397, US Patent    AGC (J), 2017, A0183254, 60.0, 14.0, 8.0, , 18.0, 1210.0, , 
796, GP02-381400, US Patent    AGC (J), 2017, A0183254, 68.0, 10.0, 8.0, , 14.0, 1225.0, , 
797, GJ03-381870, J. Non-Crystalline Solids, 2016, v. 436  p. 0029, 33.0, 15.0, 5.0, 47.0, , 1578.0, , 
798, GJ03-381871, J. Non-Crystalline Solids, 2016, v. 436  p. 0029, 35.0, 15.0, 5.0, 45.0, , 1444.0, , 
799, GJ03-381872, J. Non-Crystalline Solids, 2016, v. 436  p. 0029, 36.0, 15.0, 5.0, 44.0, , 1430.0, , 
800, GJ03-381873, J. Non-Crystalline Solids, 2016, v. 436  p. 0029, 38.0, 15.0, 5.0, 42.0, , 1396.0, , 
801, GJ03-381874, J. Non-Crystalline Solids, 2016, v. 436  p. 0029, 40.0, 15.0, 5.0, 40.0, , 1360.0, , 
802, GJ03-381875, J. Non-Crystalline Solids, 2016, v. 436  p. 0029, 44.0, 15.0, 5.0, 36.0, , 1290.0, , 
803, GJ03-381876, J. Non-Crystalline Solids, 2016, v. 436  p. 0029, 53.0, 15.0, 5.0, 27.0, , 1225.0, , 
804, GJ02-382607, Ceramics - Silikaty, 2018, v. 062  p. 0173, 60.86, 12.78, , 11.64, 14.72, 1166.0, , 
805, GP03-383207, US Patent    OCV Intellectual Capital (US), 2017, A9695083, 72.34, 13.59, 14.07, , , 1437.0, , 
806, GP03-383213, US Patent    OCV Intellectual Capital (US), 2017, A9695083, 73.07, 12.92, 14.01, , , 1425.0, , 
807, GP03-383225, US Patent    OCV Intellectual Capital (US), 2017, A9695083, 75.76, 9.05, 12.21, , 2.98, 1471.0, , 
808, GP02-385528, US Patent    AGC (J), 2018, A9896374, 61.45, 8.45, 12.22, , 17.88, 1210.0, , 
809, GP02-385530, US Patent    AGC (J), 2018, A9896374, 68.41, 5.93, 12.0, , 13.66, 1225.0, , 
810, GP02-385801, US Patent    AGC (J), 2018, A9926220, 67.69, 4.45, 8.27, 3.77, 15.82, 1010.0, , 
811, GP02-385802, US Patent    AGC (J), 2018, A9926220, 67.86, 3.93, 9.95, 3.1, 15.16, 1030.0, , 
812, GP02-385803, US Patent    AGC (J), 2018, A9926220, 67.19, 3.44, 11.8, 2.12, 15.45, 980.0, , 
813, GP02-385804, US Patent    AGC (J), 2018, A9926220, 67.7, 3.44, 11.79, 2.12, 14.95, 1030.0, , 
814, GP02-385805, US Patent    AGC (J), 2018, A9926220, 66.5, 4.04, 11.84, 2.13, 15.49, 1030.0, , 
815, GP02-385806, US Patent    AGC (J), 2018, A9926220, 66.63, 4.34, 11.86, 2.13, 15.04, 1050.0, , 
816, GP02-385807, US Patent    AGC (J), 2018, A9926220, 67.6, 3.46, 13.33, 1.06, 14.55, 1030.0, , 
817, GP02-385808, US Patent    AGC (J), 2018, A9926220, 66.96, 3.43, 12.07, 2.12, 15.42, 1040.0, , 
818, GP02-385809, US Patent    AGC (J), 2018, A9926220, 66.99, 3.44, 11.36, 2.86, 15.35, 1040.0, , 
819, GP02-385810, US Patent    AGC (J), 2018, A9926220, 66.96, 3.45, 9.92, 4.26, 15.41, 1080.0, , 
820, GP03-387530, US Patent    OCV Intellectual Capital (US), 2017, A0283310, 72.34, 13.59, 14.07, , , 1437.0, , 
821, GP03-387531, US Patent    OCV Intellectual Capital (US), 2017, A0283310, 69.53, 13.45, 17.02, , , 1425.0, , 
822, GP03-387535, US Patent    OCV Intellectual Capital (US), 2017, A0283310, 73.07, 12.92, 14.01, , , 1425.0, , 
823, GP03-387539, US Patent    OCV Intellectual Capital (US), 2017, A0283310, 71.73, 11.47, 16.8, , , 1424.0, , 
824, GP03-387548, US Patent    OCV Intellectual Capital (US), 2017, A0283310, 75.76, 9.05, 12.21, , 2.98, 1471.0, , 
825, GJ03-390184, J. Non-Crystalline Solids, 2019, v. 510  p. 0158, 50.0, , , 50.0, , 1540.0, , 
826, GP02-390732, Japanese Patent    AGC (J), 2016, AW002888, 66.97, 3.42, 13.93, 0.32, 15.36, 1120.0, , 
827, GP02-390733, Japanese Patent    AGC (J), 2016, AW002888, 66.95, 3.42, 13.21, 1.05, 15.37, 1030.0, , 
828, GP02-390734, Japanese Patent    AGC (J), 2016, AW002888, 66.96, 3.43, 12.07, 2.12, 15.42, 1040.0, , 
829, GP02-390735, Japanese Patent    AGC (J), 2016, AW002888, 66.99, 3.44, 11.36, 2.86, 15.35, 1050.0, , 
830, GP02-390736, Japanese Patent    AGC (J), 2016, AW002888, 66.96, 3.45, 9.92, 4.26, 15.41, 1080.0, , 
831, GP02-390786, Japanese Patent    AGC (J), 2016, AW017558, 67.95, 10.02, 7.98, , 14.05, 1220.0, , 
832, GP03-395456, Japanese Patent    AGC (J), 2017, AW061501, 68.0, 10.0, 12.0, 2.0, 8.0, 1300.0, , 
833, GP03-395457, Japanese Patent    AGC (J), 2017, AW061501, 68.0, 10.0, 9.0, 7.0, 6.0, 1220.0, , 
834, GP03-395458, Japanese Patent    AGC (J), 2017, AW061501, 66.0, 12.0, 5.0, 9.0, 8.0, 1209.0, , 
835, GP03-395852, Japanese Patent    AGC (J), 2018, A104285, 68.0, 10.0, 14.0, , 8.0, 1400.0, , 
836, GJ02-397243, J. American Ceramic Soc., 2018, v. 101  p. 2840, 50.0, 25.0, , , 25.0, 1466.0, ,
