Repository: simoncappe/mig_verre_compo

$pip install -U scikit-learn
$pip install sklearn

File: fracture_toughness_100_tableonly_data_clean.csv
SiO2,MgO,Na2O,Al2O3,CaO,Toughness
80.0,0.0,20.0,0.0,0.0,0.679
90.0,0.0,10.0,0.0,0.0,0.834
80.0,0.0,20.0,0.0,0.0,0.86
60.0,0.0,40.0,0.0,0.0,0.615
60.0,0.0,32.0,8.0,0.0,0.64
60.0,0.0,24.0,16.0,0.0,0.615
60.0,0.0,20.0,20.0,0.0,0.67
60.0,0.0,17.5,22.5,0.0,0.69
80.0,0.0,20.0,0.0,0.0,0.58
75.0,0.0,20.0,5.0,0.0,0.67
70.0,0.0,20.0,10.0,0.0,0.63
56.0,0.0,20.0,24.0,0.0,0.665
60.0,0.0,0.0,8.0,32.0,0.6
60.0,0.0,0.0,13.33,26.67,0.645
60.0,0.0,0.0,20.0,20.0,0.66
60.0,0.0,0.0,17.5,22.5,0.66
67.0,0.0,33.0,0.0,0.0,0.927
71.0,0.0,29.0,0.0,0.0,0.87
75.0,0.0,25.0,0.0,0.0,0.869
80.0,0.0,20.0,0.0,0.0,0.814
85.0,0.0,15.0,0.0,0.0,0.8
74.99,0.0,25.01,0.0,0.0,0.86
66.68,0.0,22.29,0.0,11.03,0.87
73.79,0.0,15.5,0.0,10.7,0.8
74.99,0.0,25.0,0.0,0.0,1.3
75.0,0.0,15.0,0.0,10.0,0.98
75.0,2.5,15.0,0.0,7.5,1.24
75.0,3.75,15.0,0.0,6.25,1.09
75.0,5.0,15.0,0.0,5.0,0.86
75.0,6.25,15.0,0.0,3.75,0.99
75.0,7.5,15.0,0.0,2.5,0.82
75.0,10.0,15.0,0.0,0.0,0.92
77.36,0.0,14.58,0.0,8.06,0.75
69.57,0.0,14.45,0.0,15.97,0.7
74.66,0.0,12.54,0.0,12.79,0.75
79.67,0.0,9.65,0.0,10.67,0.65
84.96,0.0,9.69,0.0,5.35,0.67
84.79,0.0,7.73,0.0,7.48,0.82
92.5,0.0,7.5,0.0,0.0,1.12
87.5,0.0,12.5,0.0,0.0,1.1
70.0,0.0,30.0,0.0,0.0,0.91
62.5,0.0,37.5,0.0,0.0,1.03
55.0,0.0,45.0,0.0,0.0,0.9
66.67,0.0,33.33,0.0,0.0,1.06
70.0,0.0,20.0,0.0,10.0,0.71
70.0,6.0,17.0,1.0,6.0,0.85
55.6,22.2,0.0,22.2,0.0,0.95
60.0,0.0,0.0,0.0,40.0,0.91
45.0,10.0,0.0,30.0,15.0,1.3
45.0,5.0,0.0,30.0,20.0,1.3
40.0,10.0,0.0,30.0,20.0,1.07
40.0,5.0,0.0,30.0,25.0,1.2
80.0,0.0,15.0,0.0,5.0,0.9
80.0,0.0,10.0,0.0,10.0,0.92
75.0,0.0,20.0,0.0,5.0,0.83
75.0,0.0,15.0,0.0,10.0,0.88
75.0,0.0,10.0,0.0,15.0,0.88
70.0,0.0,20.0,0.0,10.0,0.8
78.0,5.0,15.0,2.0,0.0,0.93
78.0,4.0,15.0,2.0,1.0,0.93
77.23,2.97,14.85,1.98,2.97,0.92
75.0,0.0,25.0,0.0,0.0,0.86
73.0,0.0,16.0,6.0,5.0,0.94
64.0,0.0,17.0,13.0,6.0,0.94
78.0,0.0,15.0,2.0,5.0,0.93
55.0,0.0,18.0,21.0,6.0,0.89
50.01,0.0,24.98,25.01,0.0,0.86
60.0,15.0,10.0,15.0,0.0,1.07
59.7,0.0,9.99,15.34,14.97,0.84
65.15,8.18,0.0,6.57,20.1,0.8
65.3,12.84,0.0,7.39,14.47,0.96
64.53,17.68,0.0,7.65,10.14,1.02
59.89,0.12,18.56,0.0,21.43,0.6
80.0,0.0,20.0,0.0,0.0,0.8
70.87,5.87,12.78,0.35,10.13,0.9
80.0,0.0,20.0,0.0,0.0,0.81
73.0,0.0,14.0,0.0,13.0,0.75
71.25,5.94,13.25,1.12,8.44,0.75
75.58,0.0,13.65,0.0,10.77,0.72
71.0,0.0,17.5,0.0,11.5,0.71
74.0,0.0,15.7,0.0,10.3,0.7
77.0,0.0,13.9,0.0,9.1,0.76
80.0,0.0,12.1,0.0,7.9,0.82
70.87,5.87,12.78,0.35,10.13,0.7
81.0,0.0,15.0,4.0,0.0,0.714
70.28,0.0,24.34,0.0,5.38,0.77
71.0,0.0,17.5,0.0,11.5,0.7
74.0,0.0,15.7,0.0,10.3,0.71
78.0,0.0,15.0,2.0,5.0,0.75
78.0,2.5,15.0,2.0,2.5,0.77
78.0,5.0,15.0,2.0,0.0,0.79
75.0,6.0,17.0,2.0,0.0,0.78
75.0,2.0,17.0,6.0,0.0,0.76
80.0,6.0,14.0,0.0,0.0,0.74
76.0,10.0,14.0,0.0,0.0,0.78
72.0,14.0,14.0,0.0,0.0,0.82
73.3,0.0,26.7,0.0,0.0,0.96
69.5,0.0,25.1,5.4,0.0,0.95
66.3,0.0,23.4,10.3,0.0,0.9
61.1,0.0,23.4,15.5,0.0,0.91
53.7,0.0,25.4,20.9,0.0,0.88
49.1,0.0,25.5,25.4,0.0,0.86
45.1,0.0,24.9,30.0,0.0,0.875
41.74,0.0,25.73,32.53,0.0,0.87
70.73,5.89,12.79,0.4,10.19,0.7
79.8,4.04,13.13,2.02,1.01,0.71
80.0,0.0,12.1,0.0,7.9,0.73
41.9,0.0,0.0,16.2,41.9,0.7
74.69,0.0,14.08,1.22,10.01,1.19
75.0,0.0,15.0,0.0,10.0,0.72
75.0,2.5,15.0,0.0,7.5,0.74
75.0,3.75,15.0,0.0,6.25,0.76
75.0,5.0,15.0,0.0,5.0,0.77
75.0,5.5,15.0,0.0,4.5,0.79
75.0,6.25,15.0,0.0,3.75,0.86
75.0,7.0,15.0,0.0,3.0,0.9
75.0,7.5,15.0,0.0,2.5,0.93
75.0,10.0,15.0,0.0,0.0,1.07
65.0,0.0,20.0,0.0,15.0,0.73
75.0,0.0,15.0,0.0,10.0,0.64
70.0,0.0,15.0,0.0,15.0,0.68
66.7,0.0,25.0,0.0,8.3,0.74
66.64,0.0,16.68,0.0,16.68,0.7
66.7,0.0,33.3,0.0,0.0,0.97
60.0,0.0,40.0,0.0,0.0,0.8
73.84,2.83,13.58,1.49,8.25,0.78
60.0,20.0,0.0,20.0,0.0,1.16
60.0,10.0,0.0,20.0,10.0,0.99
60.0,0.0,20.0,20.0,0.0,0.57
60.0,0.0,20.0,20.0,0.0,0.93
73.82,0.0,14.99,0.0,11.19,0.69
76.3,0.0,0.0,11.7,12.0,1.38
73.1,0.0,0.0,13.2,13.7,1.4
69.5,0.0,0.0,15.0,15.5,1.34
66.0,0.0,0.0,16.7,17.3,1.36
66.0,0.0,0.0,16.7,17.3,1.3
59.5,0.0,0.0,20.1,20.4,1.32
56.4,0.0,0.0,21.7,21.9,1.26
53.96,0.0,0.0,22.52,23.52,1.27
53.96,0.0,0.0,22.52,23.52,1.22
47.9,0.0,0.0,25.7,26.4,1.28
45.3,0.0,0.0,27.1,27.6,1.3
42.7,0.0,0.0,28.4,28.9,1.24
40.5,0.0,0.0,29.6,29.9,1.26
37.7,0.0,0.0,31.1,31.2,1.21
35.2,0.0,0.0,32.3,32.5,1.22
69.77,0.0,0.0,5.91,24.32,1.18
69.47,0.0,0.0,8.91,21.62,1.32
69.4,0.0,0.0,10.4,20.2,1.25
69.67,0.0,0.0,11.81,18.52,1.41
69.4,0.0,0.0,13.4,17.2,1.33
69.6,0.0,0.0,14.8,15.6,1.52
69.8,0.0,0.0,17.7,12.5,1.55
35.2,0.0,0.0,19.6,45.2,1.08
36.3,0.0,0.0,22.2,41.5,1.09
35.6,0.0,0.0,28.4,36.0,1.15
33.2,0.0,0.0,33.1,33.7,1.29
49.8,8.52,0.0,0.0,41.68,0.97
50.95,16.42,0.0,0.0,32.63,0.71
50.55,24.37,0.0,0.0,25.08,0.83
50.2,33.1,0.0,0.0,16.7,0.73
50.1,35.7,0.0,0.0,14.2,0.92
48.94,37.29,0.0,0.0,13.77,0.96
53.1,39.22,0.0,0.0,7.68,0.83
71.48,5.91,14.4,1.11,7.1,0.75
71.0,6.0,13.0,0.0,10.0,0.7
68.0,14.0,8.0,10.0,0.0,0.84
50.0,10.0,10.0,30.0,0.0,0.87
50.0,0.0,25.0,25.0,0.0,0.56
71.78,5.86,13.35,0.58,8.43,0.5
80.0,0.0,20.0,0.0,0.0,0.7
71.0,6.0,13.0,0.0,10.0,0.73

File: fracture_toughness_3.csv
"xi", "ai", "Std. Error", "t Value"
"SiO2", "7.607E-01", "7.371E-02", "1.032E+01"
"Al2O3", "3.577", "8.974E-01", "3.986"
"MgO", "-4.789E-01", "1.044", "-4.588E-01"
"CaO", "-7.731E-01", "5.153E-01", "-1.5"
"Na2O", "1.226", "8.800E-01", "1.393"
"ZnO", "-1.354", "1.4", "-9.671E-01"
"PbO", "1.081E-01", "1.008E-01", "1.073"
"Cr2O3", "2.448", "7.600E-01", "3.221"
"Fe2O3", "1.809", "6.565E-01", "2.755"
"ZrO2", "4.713E+02", "1.937E+02", "2.433"
"BaO", "1.027", "4.36", "2.356E-01"
"Li2O", "-9.993E-01", "1.552", "-6.440E-01"
"K2O", "5.602E-01", "1.45", "3.864E-01"
"CuO", "-5.427E-01", "5.256E-01", "-1.032"
"SrO", "-2.51", "1.058E+01", "-2.372E-01"
"As2O3", "-2.330E+01", "2.640E+01", "-8.825E-01"
"Y2O3", "1.772", "4.330E-01", "4.091"
"Sb2O3", "-3.022E+02", "3.044E+03", "-9.928E-02"
"La2O3", "2.660E+01", "1.891E+01", "1.407"
"Nd2O3", "9.210E-01", "2.122", "4.341E-01"
"TiO2", "7.615", "3.815", "1.996"
"CeO2", "2.386", "8.851E-01", "2.695"
"SnO2", "-2.210E+02", "1.287E+02", "-1.717"
"TeO2", "3.774E-01", "5.516E-01", "6.843E-01"
"P2O5", "3.796E-01", "3.203E-01", "1.185"
"Nb2O5", "-4.45", "2.957", "-1.505"
"H2O", "4.751E-01", "5.440E-01", "8.734E-01"
"Er2O3", "-2.753", "4.205E+01", "-6.548E-02"
"Yb2O3", "1.802", "1.483", "1.215"
"N", "2.27", "4.252E-01", "5.339"
"Si3N4", "1.252", "7.295E-01", "1.716"
"SiO2*B2O3", "-2.601E+04", "0", "0"
"SiO2*Al2O3", "-6.945E-01", "1.491", "-4.659E-01"
"SiO2*MgO", "4.603", "1.876", "2.454"
"SiO2*CaO", "3.751", "1.033", "3.632"
"SiO2*Na2O", "2.819E-01", "1.409", "2.001E-01"
"SiO2*ZnO", "4.979", "4.101", "1.214"
"SiO2*ZrO2", "-5.923E+02", "2.533E+02", "-2.339"
"SiO2*BaO", "-3.417", "5.748", "-5.946E-01"
"SiO2*Li2O", "4.241", "2.29", "1.852"
"SiO2*K2O", "3.929", "2.2", "1.786"
"SiO2*SrO", "2.05", "1.433E+01", "1.431E-01"
"SiO2*Sb2O3", "3.278E+03", "3.346E+03", "9.798E-01"
"SiO2*La2O3", "-3.139E+01", "2.262E+01", "-1.388"
"SiO2*TiO2", "-8.939", "4.806", "-1.86"
"SiO2*P2O5", "-5.162E-01", "6.656E-01", "-7.756E-01"
"B2O3*Al2O3", "1.399E+05", "0", "0"
"B2O3*MgO", "2.092E+05", "0", "0"
"B2O3*CaO", "-1.175E+06", "8.113E+08", "-1.449E-03"
"B2O3*Na2O", "3.106E+05", "0", "0"
"B2O3*ZnO", "-4.060E+05", "4.345E+09", "-9.345E-05"
"B2O3*ZrO2", "8.309E+05", "1.096E+10", "7.581E-05"
"B2O3*BaO", "-4.738E+06", "0", "0"
"B2O3*Li2O", "-5.998E+03", "1.625E+09", "-3.692E-06"
"B2O3*K2O", "-5.825E+05", "0", "0"
"B2O3*SrO", "3.853E+06", "3.814E+10", "1.010E-04"
"B2O3*Sb2O3", "1.053E+07", "8.580E+10", "1.227E-04"
"B2O3*La2O3", "9.794E+06", "8.674E+10", "1.129E-04"
"B2O3*TiO2", "9.640E+05", "8.133E+09", "1.185E-04"
"B2O3*P2O5", "-1.816E+05", "0", "0"
"Al2O3*MgO", "-3.69", "5.304", "-6.957E-01"
"Al2O3*CaO", "4.468E-01", "2.934", "1.523E-01"
"Al2O3*Na2O", "-2.59", "4.461", "-5.805E-01"
"Al2O3*ZnO", "-3.936", "6.431", "-6.120E-01"
"Al2O3*ZrO2", "-3.303E+03", "8.412E+02", "-3.926"
"Al2O3*BaO", "5.551E-01", "6.79", "8.176E-02"
"Al2O3*Li2O", "-1.09", "7.279", "-1.497E-01"
"Al2O3*K2O", "-1.938E+01", "6.771", "-2.863"
"Al2O3*SrO", "2.836", "1.584E+01", "1.791E-01"
"Al2O3*Sb2O3", "2.995E+03", "3.865E+03", "7.748E-01"
"Al2O3*La2O3", "-3.878E+01", "1.808E+01", "-2.145"
"Al2O3*TiO2", "2.794E+01", "2.431E+01", "1.149"
"Al2O3*P2O5", "-2.953", "1.618", "-1.826"
"MgO*CaO", "8.978", "1.368", "6.561"
"MgO*Na2O", "-5.268", "1.841E+01", "-2.861E-01"
"MgO*ZnO", "-1.608", "3.195", "-5.034E-01"
"MgO*ZrO2", "6.401E+02", "8.388E+02", "7.631E-01"
"MgO*BaO", "-1.133E+01", "7.945", "-1.426"
"MgO*Li2O", "-1.377", "8.21", "-1.678E-01"
"MgO*K2O", "-2.483E+01", "1.069E+01", "-2.324"
"MgO*SrO", "-6.896E-01", "1.291E+01", "-5.341E-02"
"MgO*Sb2O3", "1.935E+03", "4.198E+03", "4.609E-01"
"MgO*La2O3", "-2.597E+01", "2.172E+01", "-1.196"
"MgO*TiO2", "-2.242E+01", "3.381E+01", "-6.632E-01"
"MgO*P2O5", "3.15", "2.368", "1.331"
"CaO*Na2O", "5.306", "2.533", "2.094"
"CaO*ZnO", "6.468E-01", "1.468E+01", "4.405E-02"
"CaO*ZrO2", "-7.939E+02", "5.247E+02", "-1.513"
"CaO*BaO", "2.37", "1.199E+01", "1.977E-01"
"CaO*Li2O", "-2.807E+02", "1.926E+02", "-1.458"
"CaO*K2O", "-1.407E+01", "1.054E+01", "-1.335"
"CaO*SrO", "6.015E-01", "1.077E+01", "5.583E-02"
"CaO*Sb2O3", "-9.587E+03", "1.244E+04", "-7.707E-01"
"CaO*La2O3", "-4.697E+04", "1.015E+06", "-4.627E-02"
"CaO*TiO2", "-7.628", "6.659", "-1.146"
"CaO*P2O5", "3.452", "1.338", "2.579"
"Na2O*ZnO", "-6.708E-01", "9.896", "-6.779E-02"
"Na2O*ZrO2", "-6.289E+03", "1.648E+03", "-3.816"
"Na2O*BaO", "5.796", "1.067E+01", "5.430E-01"
"Na2O*Li2O", "9.117", "6.09", "1.497"
"Na2O*K2O", "7.32", "1.414E+01", "5.177E-01"
"Na2O*SrO", "5.857", "2.239E+01", "2.616E-01"
"Na2O*Sb2O3", "2.115E+03", "4.431E+03", "4.772E-01"
"Na2O*La2O3", "1.355E+04", "2.284E+05", "5.932E-02"
"Na2O*TiO2", "-1.583E+01", "9.595", "-1.65"
"Na2O*P2O5", "-1.857", "1.924", "-9.651E-01"
"ZnO*ZrO2", "-3.276E+02", "1.497E+02", "-2.188"
"ZnO*BaO", "1.594E+01", "7.527E+01", "2.117E-01"
"ZnO*Li2O", "9.779", "1.459E+01", "6.702E-01"
"ZnO*K2O", "-5.211", "9.629", "-5.412E-01"
"ZnO*SrO", "1.318E+03", "8.026E+02", "1.642"
"ZnO*Sb2O3", "2.963E+06", "8.091E+10", "3.662E-05"
"ZnO*La2O3", "5.881E+05", "6.639E+09", "8.858E-05"
"ZnO*TiO2", "-9.590E+01", "5.185E+01", "-1.85"
"ZnO*P2O5", "3.834", "2.995", "1.28"
"ZrO2*BaO", "-1.564E+02", "1.173E+02", "-1.333"
"ZrO2*Li2O", "-1.732E+02", "8.021E+02", "-2.159E-01"
"ZrO2*K2O", "-1.269E+03", "2.010E+03", "-6.315E-01"
"ZrO2*SrO", "-2.066E+02", "1.197E+02", "-1.726"
"ZrO2*Sb2O3", "-2.555E+04", "1.210E+04", "-2.111"
"ZrO2*La2O3", "-1.202E+05", "2.200E+10", "-5.463E-06"
"ZrO2*TiO2", "-2.183", "2.449E+02", "-8.912E-03"
"ZrO2*P2O5", "-2.457E+02", "1.477E+02", "-1.664"
"BaO*Li2O", "5.618", "1.931E+01", "2.910E-01"
"BaO*K2O", "-1.321E+01", "4.48", "-2.949"
"BaO*SrO", "8.898", "1.525E+01", "5.835E-01"
"BaO*Sb2O3", "1.638E+03", "8.638E+03", "1.896E-01"
"BaO*La2O3", "4.722E+01", "4.691E+01", "1.007"
"BaO*TiO2", "3.139", "1.543E+01", "2.035E-01"
"BaO*P2O5", "-1.118", "6.619", "-1.689E-01"
"Li2O*K2O", "8.316E+02", "1.431E+02", "5.812"
"Li2O*SrO", "1.240E+01", "2.687E+01", "4.614E-01"
"Li2O*Sb2O3", "-1.816E+04", "6.393E+04", "-2.840E-01"
"Li2O*La2O3", "-3.258E+01", "3.316E+01", "-9.825E-01"
"Li2O*TiO2", "-1.728E+01", "3.486E+01", "-4.956E-01"
"Li2O*P2O5", "3.156", "3.503", "9.010E-01"
"K2O*SrO", "-8.328", "2.572E+01", "-3.238E-01"
"K2O*Sb2O3", "3.175E+03", "3.120E+04", "1.018E-01"
"K2O*La2O3", "-8.014E+01", "3.195E+01", "-2.508"
"K2O*TiO2", "-9.958E+01", "1.362E+02", "-7.313E-01"
"K2O*P2O5", "4.054", "2.842", "1.426"
"SrO*Sb2O3", "-3.196E+07", "6.821E+11", "-4.685E-05"
"SrO*La2O3", "5.136E+04", "1.107E+06", "4.639E-02"
"SrO*TiO2", "-2.793E+01", "2.350E+01", "-1.189"
"SrO*P2O5", "-2.919E+01", "2.559E+01", "-1.141"
"Sb2O3*La2O3", "-6.867E+04", "1.446E+05", "-4.750E-01"
"Sb2O3*TiO2", "-1.479E+04", "4.098E+05", "-3.608E-02"
"Sb2O3*P2O5", "-8.728E+02", "4.556E+03", "-1.916E-01"
"La2O3*TiO2", "2.006E+05", "1.794E+10", "1.118E-05"
"La2O3*P2O5", "-1.757E+01", "2.083E+01", "-8.435E-01"
"TiO2*P2O5", "6.721", "1.376E+01", "4.886E-01"
"SiO2*B2O3*Al2O3", "1.352E+05", "1.658E+09", "8.154E-05"
"SiO2*B2O3*MgO", "-4.566E+05", "0", "0"
"SiO2*B2O3*CaO", "2.200E+05", "6.669E+09", "3.298E-05"
"SiO2*B2O3*Na2O", "7.471E+05", "1.727E+09", "4.325E-04"
"SiO2*B2O3*ZrO2", "-1.223E+06", "0", "0"
"SiO2*B2O3*Li2O", "6.135E+04", "2.564E+09", "2.393E-05"
"SiO2*B2O3*K2O", "1.033E+06", "0", "0"
"SiO2*Al2O3*MgO", "-9.778", "1.081E+01", "-9.045E-01"
"SiO2*Al2O3*CaO", "-9.82", "6.933", "-1.416"
"SiO2*Al2O3*Na2O", "-1.832E+01", "8.637", "-2.121"
"SiO2*Al2O3*ZrO2", "4.126E+03", "1.027E+03", "4.018"
"SiO2*Al2O3*Li2O", "-6.452", "1.269E+01", "-5.085E-01"
"SiO2*Al2O3*K2O", "4.199", "1.240E+01", "3.387E-01"
"SiO2*MgO*CaO", "-3.070E+01", "5.681", "-5.404"
"SiO2*MgO*Na2O", "-9.884", "2.420E+01", "-4.084E-01"
"SiO2*MgO*ZrO2", "-1.272E+03", "1.178E+03", "-1.08"
"SiO2*MgO*Li2O", "8.879", "2.480E+01", "3.580E-01"
"SiO2*MgO*K2O", "1.328", "1.736E+01", "7.649E-02"
"SiO2*CaO*Na2O", "-2.370E+01", "5.29", "-4.48"
"SiO2*CaO*ZrO2", "5.824E+02", "7.411E+02", "7.858E-01"
"SiO2*CaO*Li2O", "7.429E+02", "2.469E+02", "3.008"
"SiO2*CaO*K2O", "-2.732E+01", "1.603E+01", "-1.705"
"SiO2*Na2O*ZrO2", "8.195E+03", "2.244E+03", "3.652"
"SiO2*Na2O*Li2O", "-3.397", "1.007E+01", "-3.375E-01"
"SiO2*Na2O*K2O", "-2.399E+01", "1.982E+01", "-1.21"
"SiO2*ZrO2*Li2O", "-6.290E+02", "1.115E+03", "-5.639E-01"
"SiO2*ZrO2*K2O", "1.652E+03", "2.613E+03", "6.323E-01"
"SiO2*Li2O*K2O", "-1.117E+03", "1.951E+02", "-5.725"
"B2O3*Al2O3*MgO", "7.012E+04", "1.133E+10", "6.187E-06"
"B2O3*Al2O3*CaO", "3.888E+07", "3.757E+11", "1.035E-04"
"B2O3*Al2O3*Na2O", "-4.161E+06", "0", "0"
"B2O3*Al2O3*ZrO2", "-4.907E+07", "0", "0"
"B2O3*Al2O3*Li2O", "-1.198E+06", "0", "0"
"B2O3*Al2O3*K2O", "-2.216E+07", "2.799E+11", "-7.918E-05"
"B2O3*MgO*CaO", "-2.092E+06", "8.315E+10", "-2.516E-05"
"B2O3*MgO*Na2O", "-3.181E+06", "2.887E+10", "-1.102E-04"
"B2O3*MgO*ZrO2", "-4.721E+06", "0", "0"
"B2O3*MgO*Li2O", "2.459E+06", "5.668E+09", "4.338E-04"
"B2O3*MgO*K2O", "-4.232E+06", "8.334E+10", "-5.079E-05"
"B2O3*CaO*Na2O", "1.077E+06", "0", "0"
"B2O3*CaO*ZrO2", "1.148E+07", "3.509E+10", "3.273E-04"
"B2O3*CaO*Li2O", "1.219E+07", "3.473E+11", "3.511E-05"
"B2O3*CaO*K2O", "9.458E+06", "1.713E+11", "5.522E-05"
"B2O3*Na2O*ZrO2", "-9.372E+06", "0", "0"
"B2O3*Na2O*Li2O", "-5.028E+05", "0", "0"
"B2O3*Na2O*K2O", "3.625E+06", "8.211E+10", "4.414E-05"
"B2O3*ZrO2*Li2O", "-1.102E+07", "1.035E+11", "-1.064E-04"
"B2O3*ZrO2*K2O", "1.350E+07", "0", "0"
"B2O3*Li2O*K2O", "-1.657E+07", "1.367E+11", "-1.212E-04"
"Al2O3*MgO*CaO", "2.910E+01", "2.102E+01", "1.385"
"Al2O3*MgO*Na2O", "6.229E+01", "5.747E+01", "1.084"
"Al2O3*MgO*ZrO2", "2.029E+03", "1.294E+03", "1.568"
"Al2O3*MgO*Li2O", "2.312", "7.041E+01", "3.284E-02"
"Al2O3*MgO*K2O", "1.632E+02", "9.840E+01", "1.659"
"Al2O3*CaO*Na2O", "2.524E+01", "3.917E+01", "6.444E-01"
"Al2O3*CaO*ZrO2", "4.551E+02", "1.454E+03", "3.131E-01"
"Al2O3*CaO*Li2O", "-1.291E+03", "3.922E+02", "-3.292"
"Al2O3*CaO*K2O", "6.750E+01", "6.847E+01", "9.859E-01"
"Al2O3*Na2O*ZrO2", "6.881E+03", "2.037E+03", "3.377"
"Al2O3*Na2O*Li2O", "-8.187E+01", "6.317E+01", "-1.296"
"Al2O3*Na2O*K2O", "1.130E+01", "5.134E+01", "2.202E-01"
"Al2O3*ZrO2*Li2O", "4.115E+03", "1.486E+03", "2.77"
"Al2O3*ZrO2*K2O", "1.766E+02", "2.821E+03", "6.259E-02"
"Al2O3*Li2O*K2O", "-1.261E+03", "4.315E+02", "-2.923"
"MgO*CaO*Na2O", "1.897E+01", "5.993E+01", "3.166E-01"
"MgO*CaO*ZrO2", "-1.856E+03", "8.832E+02", "-2.102"
"MgO*CaO*Li2O", "1.456E+03", "5.661E+02", "2.571"
"MgO*CaO*K2O", "2.246E+02", "1.090E+02", "2.061"
"MgO*Na2O*ZrO2", "2.725E+03", "1.317E+03", "2.07"
"MgO*Na2O*Li2O", "6.342E+02", "2.927E+02", "2.167"
"MgO*Na2O*K2O", "1.652E+01", "1.086E+02", "1.521E-01"
"MgO*ZrO2*Li2O", "-2.427E+03", "1.278E+03", "-1.899"
"MgO*ZrO2*K2O", "-1.962E+01", "1.637E+03", "-1.199E-02"
"MgO*Li2O*K2O", "-9.333E+02", "6.841E+02", "-1.364"
"CaO*Na2O*ZrO2", "8.292E+03", "2.149E+03", "3.859"
"CaO*Na2O*Li2O", "-2.938E+02", "3.669E+02", "-8.009E-01"
"CaO*Na2O*K2O", "8.287E+01", "5.854E+01", "1.416"
"CaO*ZrO2*Li2O", "-1.481E+03", "2.374E+03", "-6.239E-01"
"CaO*ZrO2*K2O", "1.903E+03", "2.319E+03", "8.204E-01"
"CaO*Li2O*K2O", "-5.547E+03", "1.427E+03", "-3.888"
"Na2O*ZrO2*Li2O", "2.494E+03", "1.022E+03", "2.44"
"Na2O*ZrO2*K2O", "-4.568E+03", "1.894E+03", "-2.411"
"Na2O*Li2O*K2O", "1.140E+03", "5.102E+02", "2.235"
"ZrO2*Li2O*K2O", "5.130E+03", "2.508E+03", "2.046"
"Xx", "-5.834E-01", "1.432", "-4.073E-01"

File: fracturetoughness.csv
"xi", "ai", "Std. Error", "t Value"
"SiO2", "8.548E-01", "5.167E-02", "1.655E+01"
"B2O3", "1.094", "4.188E-02", "2.613E+01"
"Al2O3", "1.498", "6.426E-01", "2.332"
"MgO", "2.645E-01", "6.719E-01", "3.937E-01"
"CaO", "3.776E-01", "4.149E-01", "9.102E-01"
"Na2O", "9.397E-01", "6.808E-01", "1.38"
"CuO", "5.597E-01", "2.571E-01", "2.177"
"ZnO", "5.268E-01", "5.657E-01", "9.313E-01"
"PbO", "-1.067E-01", "6.936E-02", "-1.538"
"Cr2O3", "2.504", "6.701E-01", "3.736"
"Fe2O3", "1.463", "5.813E-01", "2.517"
"ZrO2", "-4.200E+01", "1.317E+01", "-3.188"
"BaO", "-6.768E-01", "1.947", "-3.477E-01"
"Li2O", "1.062", "1.141", "9.310E-01"
"K2O", "4.315", "1.246", "3.462"
"SrO", "-3.133", "2.699", "-1.161"
"As2O3", "5.178E+01", "2.133E+01", "2.427"
"Y2O3", "2.272", "3.623E-01", "6.271"
"Sb2O3", "6.481E+02", "9.516E+02", "6.811E-01"
"La2O3", "4.885E-02", "8.93", "5.471E-03"
"Nd2O3", "1.466", "1.757", "8.343E-01"
"TiO2", "1.075", "3.704", "2.901E-01"
"CeO2", "1.912", "8.410E-01", "2.274"
"TeO2", "2.458E-01", "4.078E-01", "6.027E-01"
"P2O5", "6.073E-01", "2.213E-01", "2.744"
"Nb2O5", "-2.213E-02", "1.054", "-2.101E-02"
"Er2O3", "1.701E+01", "3.356E+01", "5.067E-01"
"Yb2O3", "1.126", "4.173E-01", "2.699"
"MgF2", "-1.007", "1.357", "-7.417E-01"
"CaF2", "-3.408E-01", "1.92", "-1.775E-01"
"SrF2", "1.558E+01", "3.360E+02", "4.636E-02"
"AlF3", "-7.802", "2.008E+02", "-3.887E-02"
"N", "1.924", "3.903E-01", "4.929"
"Al", "-9.668E+03", "1.780E+04", "-5.430E-01"
"Ge", "6.913E-01", "8.934E-01", "7.739E-01"
"As", "5.596E-01", "3.026E-01", "1.849"
"Se", "1.184E-01", "9.029E-02", "1.312"
"Sb", "-1.474E-01", "2.627E-01", "-5.610E-01"
"Te", "2.859E-01", "2.097E-01", "1.364"
"Ga2Se3", "-4.433E-02", "2.299", "-1.929E-02"
"GeSe2", "2.757E-01", "4.199E-01", "6.564E-01"
"Si3N4", "1.638", "6.596E-01", "2.484"
"SiO2*B2O3", "-8.173E-01", "2.495E-01", "-3.276"
"SiO2*Al2O3", "1.047", "9.160E-01", "1.143"
"SiO2*MgO", "7.608E-01", "1.142", "6.661E-01"
"SiO2*CaO", "2.745E-01", "7.329E-01", "3.745E-01"
"SiO2*Na2O", "-8.266E-03", "1.03", "-8.024E-03"
"SiO2*ZnO", "8.061E-01", "1.765", "4.567E-01"
"SiO2*ZrO2", "5.604E+01", "1.676E+01", "3.343"
"SiO2*BaO", "-3.946E-02", "3.142", "-1.256E-02"
"SiO2*Li2O", "1.719", "1.7", "1.011"
"SiO2*K2O", "-2.433", "1.788", "-1.36"
"SiO2*SrO", "4.846", "4.479", "1.082"
"SiO2*Sb2O3", "-2.816E+02", "1.019E+03", "-2.765E-01"
"SiO2*La2O3", "-2.179", "1.189E+01", "-1.834E-01"
"SiO2*TiO2", "7.052E-01", "4.482", "1.573E-01"
"SiO2*P2O5", "-7.327E-01", "5.477E-01", "-1.338"
"B2O3*Al2O3", "-7.245E-01", "1.249", "-5.800E-01"
"B2O3*MgO", "-5.027", "2.183", "-2.303"
"B2O3*CaO", "-2.809E-01", "8.956E-01", "-3.137E-01"
"B2O3*Na2O", "-1.455", "1.007", "-1.445"
"B2O3*ZnO", "-2.986E-01", "1.228", "-2.432E-01"
"B2O3*ZrO2", "5.545E+01", "1.440E+01", "3.851"
"B2O3*BaO", "-4.005", "3.96", "-1.012"
"B2O3*Li2O", "-2.085", "1.846", "-1.13"
"B2O3*K2O", "-5.069", "2.104", "-2.409"
"B2O3*SrO", "1.099E+01", "8.469", "1.298"
"B2O3*Sb2O3", "-7.025E+02", "1.643E+03", "-4.277E-01"
"B2O3*La2O3", "2.726E+01", "1.753E+01", "1.555"
"B2O3*TiO2", "9.425", "1.993E+01", "4.729E-01"
"B2O3*P2O5", "-1.071", "9.675E-01", "-1.107"
"Al2O3*MgO", "3.623", "1.722", "2.105"
"Al2O3*CaO", "1.309", "1.352", "9.678E-01"
"Al2O3*Na2O", "-6.354", "1.548", "-4.105"
"Al2O3*ZnO", "4.786", "3.98", "1.202"
"Al2O3*ZrO2", "-3.231E+01", "1.841E+01", "-1.754"
"Al2O3*BaO", "-8.557E-01", "3.808", "-2.247E-01"
"Al2O3*Li2O", "-4.434", "2.192", "-2.023"
"Al2O3*K2O", "-1.284E+01", "2.748", "-4.674"
"Al2O3*SrO", "2.244", "7.192", "3.120E-01"
"Al2O3*Sb2O3", "9.636E+02", "1.640E+03", "5.875E-01"
"Al2O3*La2O3", "-7.725", "1.149E+01", "-6.721E-01"
"Al2O3*TiO2", "-3.815E-01", "1.331E+01", "-2.867E-02"
"Al2O3*P2O5", "-5.157E-01", "1.248", "-4.131E-01"
"MgO*CaO", "2.335", "1.08", "2.163"
"MgO*Na2O", "3.751", "2.426", "1.546"
"MgO*ZnO", "-1.397", "3.25", "-4.298E-01"
"MgO*ZrO2", "1.214E+02", "1.673E+01", "7.259"
"MgO*BaO", "-4.25", "6.851", "-6.203E-01"
"MgO*Li2O", "-3.454", "3.571", "-9.671E-01"
"MgO*K2O", "-2.012E+01", "2.699", "-7.455"
"MgO*SrO", "-1.724E+01", "9.815", "-1.757"
"MgO*Sb2O3", "-1.415E+03", "1.511E+03", "-9.364E-01"
"MgO*La2O3", "4.414", "8.343", "5.291E-01"
"MgO*TiO2", "7.216", "2.040E+01", "3.538E-01"
"MgO*P2O5", "1.725", "1.447", "1.192"
"CaO*Na2O", "-3.124", "1.193", "-2.618"
"CaO*ZnO", "-1.588E+01", "1.236E+01", "-1.285"
"CaO*ZrO2", "4.157E+01", "1.472E+01", "2.825"
"CaO*BaO", "-7.867", "1.108E+01", "-7.101E-01"
"CaO*Li2O", "-2.691", "6.963", "-3.865E-01"
"CaO*K2O", "-1.778E+01", "2.582", "-6.886"
"CaO*SrO", "-3.899", "5.172", "-7.539E-01"
"CaO*Sb2O3", "-1.956E+03", "2.378E+03", "-8.223E-01"
"CaO*La2O3", "2.228E+01", "4.978E+01", "4.475E-01"
"CaO*TiO2", "8.717E-01", "6.607", "1.319E-01"
"CaO*P2O5", "1.045", "9.904E-01", "1.055"
"Na2O*ZnO", "-7.992", "7.535", "-1.061"
"Na2O*ZrO2", "1.930E+01", "2.016E+01", "9.573E-01"
"Na2O*BaO", "4.258", "8.189", "5.200E-01"
"Na2O*Li2O", "4.037", "2.164", "1.866"
"Na2O*K2O", "-4.692", "2.503", "-1.875"
"Na2O*SrO", "-7.748", "9.983", "-7.762E-01"
"Na2O*Sb2O3", "-1.411E+03", "1.842E+03", "-7.659E-01"
"Na2O*La2O3", "1.026", "2.125E+01", "4.827E-02"
"Na2O*TiO2", "-1.822E+01", "9.527", "-1.912"
"Na2O*P2O5", "-7.132E-01", "1.402", "-5.087E-01"
"ZnO*ZrO2", "6.240E+01", "3.906E+01", "1.598"
"ZnO*BaO", "-1.494E+02", "3.131E+01", "-4.773"
"ZnO*Li2O", "3.862E+01", "8.428", "4.583"
"ZnO*K2O", "-1.957", "6.06", "-3.229E-01"
"ZnO*SrO", "2.455E+02", "8.974E+01", "2.736"
"ZnO*Sb2O3", "-7.555E+03", "4.219E+03", "-1.791"
"ZnO*La2O3", "9.745E+01", "2.429E+02", "4.012E-01"
"ZnO*TiO2", "1.740E+02", "4.964E+01", "3.506"
"ZnO*P2O5", "-8.262E-01", "1.342", "-6.158E-01"
"ZrO2*BaO", "2.605E+01", "4.166E+01", "6.252E-01"
"ZrO2*Li2O", "3.976E+01", "2.013E+01", "1.975"
"ZrO2*K2O", "-4.641E+01", "2.421E+01", "-1.917"
"ZrO2*SrO", "3.798", "4.174E+01", "9.101E-02"
"ZrO2*Sb2O3", "-4.110E+03", "4.842E+03", "-8.487E-01"
"ZrO2*La2O3", "-3.338E+02", "2.062E+02", "-1.619"
"ZrO2*TiO2", "6.634E+01", "2.923E+01", "2.27"
"ZrO2*P2O5", "6.065E+01", "2.322E+01", "2.612"
"BaO*Li2O", "-1.827E+01", "1.692E+01", "-1.08"
"BaO*K2O", "-1.158E+01", "2.926", "-3.957"
"BaO*SrO", "-6.505", "1.378E+01", "-4.722E-01"
"BaO*Sb2O3", "-3.029E+02", "1.516E+03", "-1.998E-01"
"BaO*La2O3", "1.264E+01", "1.057E+01", "1.196"
"BaO*TiO2", "2.709", "1.093E+01", "2.478E-01"
"BaO*P2O5", "1.482", "3.853", "3.846E-01"
"Li2O*K2O", "2.749E+01", "7.112", "3.866"
"Li2O*SrO", "2.487E+01", "2.028E+01", "1.226"
"Li2O*Sb2O3", "-3.213E+03", "1.578E+03", "-2.037"
"Li2O*La2O3", "6.283", "1.173E+01", "5.356E-01"
"Li2O*TiO2", "-2.468E+01", "1.605E+01", "-1.538"
"Li2O*P2O5", "-9.275E-01", "2.301", "-4.030E-01"
"K2O*SrO", "-5.715", "1.307E+01", "-4.372E-01"
"K2O*Sb2O3", "1.421E+03", "2.649E+03", "5.364E-01"
"K2O*La2O3", "-7.441", "1.284E+01", "-5.797E-01"
"K2O*TiO2", "1.669E+01", "7.298E+01", "2.287E-01"
"K2O*P2O5", "-3.746", "2.011", "-1.862"
"SrO*Sb2O3", "-2.300E+04", "2.324E+04", "-9.896E-01"
"SrO*La2O3", "-1.036E+01", "1.226E+01", "-8.444E-01"
"SrO*TiO2", "3.426", "1.655E+01", "2.070E-01"
"SrO*P2O5", "7.04", "5.304", "1.327"
"Sb2O3*La2O3", "-2.768E+02", "2.334E+03", "-1.186E-01"
"Sb2O3*TiO2", "-1.408E+02", "4.573E+03", "-3.079E-02"
"Sb2O3*P2O5", "-8.967E+02", "1.438E+03", "-6.236E-01"
"La2O3*TiO2", "-6.271E+01", "5.907E+01", "-1.062"
"La2O3*P2O5", "1.164", "1.051E+01", "1.108E-01"
"TiO2*P2O5", "4.239", "1.286E+01", "3.297E-01"
"Ge*Se", "-7.359E-02", "1.595", "-4.613E-02"
"Xx", "1.018", "1.404", "7.249E-01"
