Repository: simoncappe/mig_verre_compo

$pip install -U scikit-learn
$pip install sklearn

File: fracture_toughness_100.csv
No., Glass No., Data Source, Year, Data Source Number, SiO2, Al2O3, MgO, CaO, Na2O, Fracture Toughness ( MPa.m1/2 ), Fracture Toughness (Predictive Value), Fracture Toughness (Residual)
1, GI02-008300, Proc. ICG, 1983, v. 002  p. 1112, 80.0, , , , 20.0, 0.679, , 
2, GI02-008301, Proc. ICG, 1983, v. 002  p. 1112, 90.0, , , , 10.0, 0.834, , 
3, GJ02-010146, J. American Ceramic Soc., 1980, v. 063  p. 0286, 80.0, , , , 20.0, 0.86, , 
4, GJ02-037026, J. American Ceramic Soc., 1978, v. 061  p. 0027, 60.0, , , , 40.0, 0.615, , 
5, GJ02-037027, J. American Ceramic Soc., 1978, v. 061  p. 0027, 60.0, 8.0, , , 32.0, 0.64, , 
6, GJ02-037028, J. American Ceramic Soc., 1978, v. 061  p. 0027, 60.0, 16.0, , , 24.0, 0.615, , 
7, GJ06-037029, J. American Ceramic Soc., 1978, v. 061  p. 0027, 60.0, 20.0, , , 20.0, 0.67, , 
8, GJ06-037030, J. American Ceramic Soc., 1978, v. 061  p. 0027, 60.0, 22.5, , , 17.5, 0.69, , 
9, GJ02-037031, J. American Ceramic Soc., 1978, v. 061  p. 0027, 80.0, , , , 20.0, 0.58, , 
10, GJ02-037032, J. American Ceramic Soc., 1978, v. 061  p. 0027, 75.0, 5.0, , , 20.0, 0.67, , 
11, GJ02-037033, J. American Ceramic Soc., 1978, v. 061  p. 0027, 70.0, 10.0, , , 20.0, 0.63, , 
12, GJ06-037034, J. American Ceramic Soc., 1978, v. 061  p. 0027, 56.0, 24.0, , , 20.0, 0.665, , 
13, GJ03-037035, J. American Ceramic Soc., 1978, v. 061  p. 0027, 60.0, 8.0, , 32.0, , 0.6, , 
14, GJ03-037036, J. American Ceramic Soc., 1978, v. 061  p. 0027, 60.0, 13.33, , 26.67, , 0.645, , 
15, GJ03-037037, J. American Ceramic Soc., 1978, v. 061  p. 0027, 60.0, 20.0, , 20.0, , 0.66, , 
16, GJ06-037038, J. American Ceramic Soc., 1978, v. 061  p. 0027, 60.0, 17.5, , 22.5, , 0.66, , 
17, GJ02-045515, Physics and Chemistry of  Glasses, 1980, v. 021  p. 0099, 67.0, , , , 33.0, 0.927, , 
18, GJ02-045516, Physics and Chemistry of  Glasses, 1980, v. 021  p. 0099, 71.0, , , , 29.0, 0.87, , 
19, GJ02-045517, Physics and Chemistry of  Glasses, 1980, v. 021  p. 0099, 75.0, , , , 25.0, 0.869, , 
20, GJ02-045518, Physics and Chemistry of  Glasses, 1980, v. 021  p. 0099, 80.0, , , , 20.0, 0.814, , 
21, GJ02-045519, Physics and Chemistry of  Glasses, 1980, v. 021  p. 0099, 85.0, , , , 15.0, 0.8, , 
22, GJ02-046093, J. Non-Crystalline Solids, 1983, v. 056  p. 0161, 74.99, , , , 25.01, 0.86, , 
23, GJ02-046098, J. Non-Crystalline Solids, 1983, v. 056  p. 0161, 66.68, , , 11.03, 22.29, 0.87, , 
24, GI02-047430, Proc. ICG, 1986, v. 001  p. 0225, 73.79, , , 10.7, 15.5, 0.8, , 
25, GI02-047453, Proc. ICG, 1986, v. 001  p. 0225, 74.99, , , , 25.0, 1.3, , 
26, GI02-081689, Proc. ICG, 2001, v. 002  p. 0233, 75.0, , , 10.0, 15.0, 0.98, , 
27, GI02-081690, Proc. ICG, 2001, v. 002  p. 0233, 75.0, , 2.5, 7.5, 15.0, 1.24, , 
28, GI02-081691, Proc. ICG, 2001, v. 002  p. 0233, 75.0, , 3.75, 6.25, 15.0, 1.09, , 
29, GI02-081692, Proc. ICG, 2001, v. 002  p. 0233, 75.0, , 5.0, 5.0, 15.0, 0.86, , 
30, GI02-081693, Proc. ICG, 2001, v. 002  p. 0233, 75.0, , 6.25, 3.75, 15.0, 0.99, , 
31, GI02-081694, Proc. ICG, 2001, v. 002  p. 0233, 75.0, , 7.5, 2.5, 15.0, 0.82, , 
32, GI02-081695, Proc. ICG, 2001, v. 002  p. 0233, 75.0, , 10.0, , 15.0, 0.92, , 
33, GJ02-087942, J. Non-Crystalline Solids, 1984, v. 064  p. 0249, 77.36, , , 8.06, 14.58, 0.75, , 
34, GJ02-087943, J. Non-Crystalline Solids, 1984, v. 064  p. 0249, 69.57, , , 15.97, 14.45, 0.7, , 
35, GJ02-087944, J. Non-Crystalline Solids, 1984, v. 064  p. 0249, 74.66, , , 12.79, 12.54, 0.75, , 
36, GJ02-087945, J. Non-Crystalline Solids, 1984, v. 064  p. 0249, 79.67, , , 10.67, 9.65, 0.65, , 
37, GJ02-087946, J. Non-Crystalline Solids, 1984, v. 064  p. 0249, 84.96, , , 5.35, 9.69, 0.67, , 
38, GJ02-087947, J. Non-Crystalline Solids, 1984, v. 064  p. 0249, 84.79, , , 7.48, 7.73, 0.82, , 
39, GJ02-088394, J. Non-Crystalline Solids, 1980, v. 037  p. 0359, 92.5, , , , 7.5, 1.12, , 
40, GJ02-088395, J. Non-Crystalline Solids, 1980, v. 037  p. 0359, 87.5, , , , 12.5, 1.1, , 
41, GJ02-088396, J. Non-Crystalline Solids, 1980, v. 037  p. 0359, 80.0, , , , 20.0, 0.86, , 
42, GJ02-088397, J. Non-Crystalline Solids, 1980, v. 037  p. 0359, 70.0, , , , 30.0, 0.91, , 
43, GJ02-088398, J. Non-Crystalline Solids, 1980, v. 037  p. 0359, 62.5, , , , 37.5, 1.03, , 
44, GJ02-088399, J. Non-Crystalline Solids, 1980, v. 037  p. 0359, 55.0, , , , 45.0, 0.9, , 
45, GI02-095962, Proc. ICG, 2001, v. 002  p. 0233, 66.67, , , , 33.33, 1.06, , 
46, GI02-095967, Proc. ICG, 2001, v. 002  p. 0233, 70.0, , , 10.0, 20.0, 0.71, , 
47, GJ02-141505, J. Materials Science, 1993, v. 028  p. 3014, 70.0, 1.0, 6.0, 6.0, 17.0, 0.85, , 
48, GJ03-146876, J. Ceramic Soc. Japan, 1993, v. 101  p. 1264, 55.6, 22.2, 22.2, , , 0.95, , 
49, GJ03-156498, Glass Technology, 1994, v. 035  p. 0276, 60.0, , , 40.0, , 0.91, , 
50, GJ06-173167, J. Non-Crystalline Solids, 1997, v. 217  p. 0066, 45.0, 30.0, 10.0, 15.0, , 1.3, , 
51, GJ06-173173, J. Non-Crystalline Solids, 1997, v. 217  p. 0066, 45.0, 30.0, 5.0, 20.0, , 1.3, , 
52, GJ06-173179, J. Non-Crystalline Solids, 1997, v. 217  p. 0066, 40.0, 30.0, 10.0, 20.0, , 1.07, , 
53, GJ06-173185, J. Non-Crystalline Solids, 1997, v. 217  p. 0066, 40.0, 30.0, 5.0, 25.0, , 1.2, , 
54, GJ02-178201, J. American Ceramic Soc., 1998, v. 081  p. 2485, 80.0, , , 5.0, 15.0, 0.9, , 
55, GJ02-178202, J. American Ceramic Soc., 1998, v. 081  p. 2485, 80.0, , , 10.0, 10.0, 0.92, , 
56, GJ02-178203, J. American Ceramic Soc., 1998, v. 081  p. 2485, 75.0, , , 5.0, 20.0, 0.83, , 
57, GJ02-178204, J. American Ceramic Soc., 1998, v. 081  p. 2485, 75.0, , , 10.0, 15.0, 0.88, , 
58, GJ02-178205, J. American Ceramic Soc., 1998, v. 081  p. 2485, 75.0, , , 15.0, 10.0, 0.88, , 
59, GJ02-178206, J. American Ceramic Soc., 1998, v. 081  p. 2485, 70.0, , , 10.0, 20.0, 0.8, , 
60, GJ02-185125, J. Non-Crystalline Solids, 1999, v. 253  p. 0126, 78.0, 2.0, 5.0, , 15.0, 0.93, , 
61, GJ02-185127, J. Non-Crystalline Solids, 1999, v. 253  p. 0126, 78.0, 2.0, 4.0, 1.0, 15.0, 0.93, , 
62, GJ02-185131, J. Non-Crystalline Solids, 1999, v. 253  p. 0126, 77.23, 1.98, 2.97, 2.97, 14.85, 0.92, , 
63, GJ02-185132, J. Non-Crystalline Solids, 1999, v. 253  p. 0126, 80.0, , , 5.0, 15.0, 0.9, , 
64, GJ02-185136, J. Non-Crystalline Solids, 1999, v. 253  p. 0126, 75.0, , , , 25.0, 0.86, , 
65, GJ02-185137, J. Non-Crystalline Solids, 1999, v. 253  p. 0126, 80.0, , , 10.0, 10.0, 0.92, , 
66, GJ02-185138, J. Non-Crystalline Solids, 1999, v. 253  p. 0126, 75.0, , , 5.0, 20.0, 0.83, , 
67, GJ02-185139, J. Non-Crystalline Solids, 1999, v. 253  p. 0126, 73.0, 6.0, , 5.0, 16.0, 0.94, , 
68, GJ02-185141, J. Non-Crystalline Solids, 1999, v. 253  p. 0126, 64.0, 13.0, , 6.0, 17.0, 0.94, , 
69, GJ02-185142, J. Non-Crystalline Solids, 1999, v. 253  p. 0126, 78.0, 2.0, , 5.0, 15.0, 0.93, , 
70, GJ02-185144, J. Non-Crystalline Solids, 1999, v. 253  p. 0126, 75.0, , , 10.0, 15.0, 0.88, , 
71, GJ06-185145, J. Non-Crystalline Solids, 1999, v. 253  p. 0126, 55.0, 21.0, , 6.0, 18.0, 0.89, , 
72, GJ02-185146, J. Non-Crystalline Solids, 1999, v. 253  p. 0126, 75.0, , , 15.0, 10.0, 0.88, , 
73, GJ02-185147, J. Non-Crystalline Solids, 1999, v. 253  p. 0126, 70.0, , , 10.0, 20.0, 0.8, , 
74, GI06-191648, NGF's Additional New Data (J), 2001, v. 004  p. 0001, 50.01, 25.01, , , 24.98, 0.86, , 
75, GI06-191656R, NGF's Additional New Data (J), 2001, v. 004  p. 0001, 60.0, 15.0, 15.0, , 10.0, 1.07, , 
76, GI06-191657R, NGF's Additional New Data (J), 2001, v. 004  p. 0001, 59.7, 15.34, , 14.97, 9.99, 0.84, , 
77, GI03-191740R, NGF's Additional New Data (J), 2001, v. 004  p. 0003, 65.15, 6.57, 8.18, 20.1, , 0.8, , 
78, GI03-191741R, NGF's Additional New Data (J), 2001, v. 004  p. 0003, 65.3, 7.39, 12.84, 14.47, , 0.96, , 
79, GI03-191742R, NGF's Additional New Data (J), 2001, v. 004  p. 0003, 64.53, 7.65, 17.68, 10.14, , 1.02, , 
80, GI03-191913, NGF's Additional New Data (J), 2001, v. 004  p. 0011, 59.89, , 0.12, 21.43, 18.56, 0.6, , 
81, GJ02-194397, J. Non-Crystalline Solids, 2000, v. 263  p. 0207, 80.0, , , , 20.0, 0.8, , 
82, GJ02-203516, J. Non-Crystalline Solids, 2000, v. 272  p. 0034, 70.87, 0.35, 5.87, 10.13, 12.78, 0.9, , 
83, GJ02-207737, J. Ceramic Soc. Japan, 2001, v. 109  p. 0511, 80.0, , , , 20.0, 0.81, , 
84, GJ02-208349, J. Materials Science, 2001, v. 035  p. 2427, 73.0, , , 13.0, 14.0, 0.75, , 
85, GI02-219405, Proc. ICG, 2002, v. P1D  p. 0008, 71.25, 1.12, 5.94, 8.44, 13.25, 0.75, , 
86, GJ02-228907, J. Non-Crystalline Solids, 2003, v. 316  p. 0054, 75.58, , , 10.77, 13.65, 0.72, , 
87, GJ02-228908, J. Non-Crystalline Solids, 2003, v. 316  p. 0054, 71.0, , , 11.5, 17.5, 0.71, , 
88, GJ02-228909, J. Non-Crystalline Solids, 2003, v. 316  p. 0054, 74.0, , , 10.3, 15.7, 0.7, , 
89, GJ02-228910, J. Non-Crystalline Solids, 2003, v. 316  p. 0054, 77.0, , , 9.1, 13.9, 0.76, , 
90, GJ02-228911, J. Non-Crystalline Solids, 2003, v. 316  p. 0054, 80.0, , , 7.9, 12.1, 0.82, , 
91, GJ02-228926, J. Non-Crystalline Solids, 2003, v. 316  p. 0153, 70.87, 0.35, 5.87, 10.13, 12.78, 0.7, , 
92, GJ02-241086, J. Materials Science, 1987, v. 022  p. 1682, 81.0, 4.0, , , 15.0, 0.714, , 
93, GI02-245501, Proc. Japan Cong. Materials Res. (J), 1991, v. 034  p. 0149, 70.28, , , 5.38, 24.34, 0.77, , 
94, GI02-257644, Proc. ICG, 2004, v. 007  p. 0019, 71.0, , , 11.5, 17.5, 0.7, , 
95, GI02-257645, Proc. ICG, 2004, v. 007  p. 0019, 74.0, , , 10.3, 15.7, 0.71, , 
96, GI02-257646, Proc. ICG, 2004, v. 007  p. 0019, 77.0, , , 9.1, 13.9, 0.76, , 
97, GI02-257647, Proc. ICG, 2004, v. 007  p. 0019, 80.0, , , 7.9, 12.1, 0.82, , 
98, GJ02-258697, Physics and Chemistry of  Glasses, 2004, v. 045  p. 0037, 78.0, 2.0, , 5.0, 15.0, 0.75, , 
99, GJ02-258698, Physics and Chemistry of  Glasses, 2004, v. 045  p. 0037, 78.0, 2.0, 2.5, 2.5, 15.0, 0.77, , 
100, GJ02-258699, Physics and Chemistry of  Glasses, 2004, v. 045  p. 0037, 78.0, 2.0, 5.0, , 15.0, 0.79, , 
101, GJ02-258700, Physics and Chemistry of  Glasses, 2004, v. 045  p. 0037, 75.0, 2.0, 6.0, , 17.0, 0.78, , 
102, GJ02-258701, Physics and Chemistry of  Glasses, 2004, v. 045  p. 0037, 75.0, 6.0, 2.0, , 17.0, 0.76, , 
103, GJ02-258705, Physics and Chemistry of  Glasses, 2004, v. 045  p. 0037, 71.0, , , 11.5, 17.5, 0.71, , 
104, GJ02-258706, Physics and Chemistry of  Glasses, 2004, v. 045  p. 0037, 74.0, , , 10.3, 15.7, 0.7, , 
105, GJ02-258707, Physics and Chemistry of  Glasses, 2004, v. 045  p. 0037, 77.0, , , 9.1, 13.9, 0.76, , 
106, GJ02-258708, Physics and Chemistry of  Glasses, 2004, v. 045  p. 0037, 80.0, , , 7.9, 12.1, 0.82, , 
107, GJ02-258709, Physics and Chemistry of  Glasses, 2004, v. 045  p. 0037, 80.0, , 6.0, , 14.0, 0.74, , 
108, GJ02-258710, Physics and Chemistry of  Glasses, 2004, v. 045  p. 0037, 76.0, , 10.0, , 14.0, 0.78, , 
109, GJ02-258711, Physics and Chemistry of  Glasses, 2004, v. 045  p. 0037, 72.0, , 14.0, , 14.0, 0.82, , 
110, GJ02-259428, J. Non-Crystalline Solids, 2004, v. 344  p. 0037, 73.3, , , , 26.7, 0.96, , 
111, GJ02-259429, J. Non-Crystalline Solids, 2004, v. 344  p. 0037, 69.5, 5.4, , , 25.1, 0.95, , 
112, GJ02-259430, J. Non-Crystalline Solids, 2004, v. 344  p. 0037, 66.3, 10.3, , , 23.4, 0.9, , 
113, GJ02-259431, J. Non-Crystalline Solids, 2004, v. 344  p. 0037, 61.1, 15.5, , , 23.4, 0.91, , 
114, GJ02-259432, J. Non-Crystalline Solids, 2004, v. 344  p. 0037, 53.7, 20.9, , , 25.4, 0.88, , 
115, GJ02-259433, J. Non-Crystalline Solids, 2004, v. 344  p. 0037, 49.1, 25.4, , , 25.5, 0.86, , 
116, GJ02-259434, J. Non-Crystalline Solids, 2004, v. 344  p. 0037, 45.1, 30.0, , , 24.9, 0.875, , 
117, GJ02-259435, J. Non-Crystalline Solids, 2004, v. 344  p. 0037, 41.74, 32.53, , , 25.73, 0.87, , 
118, GJ02-259436, J. Non-Crystalline Solids, 2004, v. 344  p. 0044, 70.73, 0.4, 5.89, 10.19, 12.79, 0.7, , 
119, GJ02-259437, J. Non-Crystalline Solids, 2004, v. 344  p. 0044, 79.8, 2.02, 4.04, 1.01, 13.13, 0.71, , 
120, GJ02-259439, J. Non-Crystalline Solids, 2004, v. 344  p. 0044, 71.0, , , 11.5, 17.5, 0.71, , 
121, GJ02-259440, J. Non-Crystalline Solids, 2004, v. 344  p. 0044, 80.0, , , 7.9, 12.1, 0.73, , 
122, GJ03-259441, J. Non-Crystalline Solids, 2004, v. 344  p. 0044, 41.9, 16.2, , 41.9, , 0.7, , 
123, GJ02-292282, Glass Physics & Chemistry, 2009, v. 035  p. 0369, 74.69, 1.22, , 10.01, 14.08, 1.19, , 
124, GJ02-298020, J. Non-Crystalline Solids, 2010, v. 356  p. 002417, 75.0, , , 10.0, 15.0, 0.72, , 
125, GJ02-298021, J. Non-Crystalline Solids, 2010, v. 356  p. 002417, 75.0, , 2.5, 7.5, 15.0, 0.74, , 
126, GJ02-298022, J. Non-Crystalline Solids, 2010, v. 356  p. 002417, 75.0, , 3.75, 6.25, 15.0, 0.76, , 
127, GJ02-298023, J. Non-Crystalline Solids, 2010, v. 356  p. 002417, 75.0, , 5.0, 5.0, 15.0, 0.77, , 
128, GJ02-298024, J. Non-Crystalline Solids, 2010, v. 356  p. 002417, 75.0, , 5.5, 4.5, 15.0, 0.79, , 
129, GJ02-298025, J. Non-Crystalline Solids, 2010, v. 356  p. 002417, 75.0, , 6.25, 3.75, 15.0, 0.86, , 
130, GJ02-298026, J. Non-Crystalline Solids, 2010, v. 356  p. 002417, 75.0, , 7.0, 3.0, 15.0, 0.9, , 
131, GJ02-298027, J. Non-Crystalline Solids, 2010, v. 356  p. 002417, 75.0, , 7.5, 2.5, 15.0, 0.93, , 
132, GJ02-298028, J. Non-Crystalline Solids, 2010, v. 356  p. 002417, 75.0, , 10.0, , 15.0, 1.07, , 
133, GJ02-298046, J. Non-Crystalline Solids, 2010, v. 356  p. 002417, 65.0, , , 15.0, 20.0, 0.73, , 
134, GJ02-298053, J. Non-Crystalline Solids, 2010, v. 356  p. 002417, 75.0, , , 10.0, 15.0, 0.64, , 
135, GJ02-298054, J. Non-Crystalline Solids, 2010, v. 356  p. 002417, 70.0, , , 15.0, 15.0, 0.68, , 
136, GJ02-298055, J. Non-Crystalline Solids, 2010, v. 356  p. 002417, 66.7, , , 8.3, 25.0, 0.74, , 
137, GJ02-298056, J. Non-Crystalline Solids, 2010, v. 356  p. 002417, 66.64, , , 16.68, 16.68, 0.7, , 
138, GJ02-298057, J. Non-Crystalline Solids, 2010, v. 356  p. 002417, 66.7, , , , 33.3, 0.97, , 
139, GJ02-308379, J. Non-Crystalline Solids, 2012, v. 358  p. 001474, 60.0, , , , 40.0, 0.8, , 
140, GJ02-359445, J. Non-Crystalline Solids, 2015, v. 429  p. 0190, 73.84, 1.49, 2.83, 8.25, 13.58, 0.78, , 
141, GJ06-367952, Int. J. Applied Glass Science, 2015, v. 006  p. 0210, 60.0, 20.0, 20.0, , , 1.16, , 
142, GJ06-367959, Int. J. Applied Glass Science, 2015, v. 006  p. 0210, 60.0, 20.0, 10.0, 10.0, , 0.99, , 
143, GJ06-367975, Int. J. Applied Glass Science, 2015, v. 006  p. 0210, 60.0, 20.0, , , 20.0, 0.57, , 
144, GJ06-367977, Int. J. Applied Glass Science, 2015, v. 006  p. 0210, 60.0, 20.0, , , 20.0, 0.93, , 
145, GJ02-368433, J. Non-Crystalline Solids, 2017, v. 471  p. 0006, 73.82, , , 11.19, 14.99, 0.69, , 
146, GJ03-368860, J. Non-Crystalline Solids, 2016, v. 434  p. 0001, 76.3, 11.7, , 12.0, , 1.38, , 
147, GJ03-368861, J. Non-Crystalline Solids, 2016, v. 434  p. 0001, 73.1, 13.2, , 13.7, , 1.4, , 
148, GJ03-368862, J. Non-Crystalline Solids, 2016, v. 434  p. 0001, 69.5, 15.0, , 15.5, , 1.34, , 
149, GJ03-368863, J. Non-Crystalline Solids, 2016, v. 434  p. 0001, 66.0, 16.7, , 17.3, , 1.36, , 
150, GJ03-368864, J. Non-Crystalline Solids, 2016, v. 434  p. 0001, 66.0, 16.7, , 17.3, , 1.3, , 
151, GJ03-368865, J. Non-Crystalline Solids, 2016, v. 434  p. 0001, 59.5, 20.1, , 20.4, , 1.32, , 
152, GJ03-368866, J. Non-Crystalline Solids, 2016, v. 434  p. 0001, 56.4, 21.7, , 21.9, , 1.26, , 
153, GJ03-368867, J. Non-Crystalline Solids, 2016, v. 434  p. 0001, 53.96, 22.52, , 23.52, , 1.27, , 
154, GJ03-368868, J. Non-Crystalline Solids, 2016, v. 434  p. 0001, 53.96, 22.52, , 23.52, , 1.22, , 
155, GJ03-368869, J. Non-Crystalline Solids, 2016, v. 434  p. 0001, 47.9, 25.7, , 26.4, , 1.28, , 
156, GJ03-368870, J. Non-Crystalline Solids, 2016, v. 434  p. 0001, 45.3, 27.1, , 27.6, , 1.3, , 
157, GJ03-368871, J. Non-Crystalline Solids, 2016, v. 434  p. 0001, 42.7, 28.4, , 28.9, , 1.24, , 
158, GJ03-368872, J. Non-Crystalline Solids, 2016, v. 434  p. 0001, 40.5, 29.6, , 29.9, , 1.26, , 
159, GJ03-368873, J. Non-Crystalline Solids, 2016, v. 434  p. 0001, 37.7, 31.1, , 31.2, , 1.21, , 
160, GJ03-368874, J. Non-Crystalline Solids, 2016, v. 434  p. 0001, 35.2, 32.3, , 32.5, , 1.22, , 
161, GJ03-368875, J. Non-Crystalline Solids, 2016, v. 434  p. 0001, 69.77, 5.91, , 24.32, , 1.18, , 
162, GJ03-368876, J. Non-Crystalline Solids, 2016, v. 434  p. 0001, 69.47, 8.91, , 21.62, , 1.32, , 
163, GJ03-368877, J. Non-Crystalline Solids, 2016, v. 434  p. 0001, 69.4, 10.4, , 20.2, , 1.25, , 
164, GJ03-368878, J. Non-Crystalline Solids, 2016, v. 434  p. 0001, 69.67, 11.81, , 18.52, , 1.41, , 
165, GJ03-368879, J. Non-Crystalline Solids, 2016, v. 434  p. 0001, 69.4, 13.4, , 17.2, , 1.33, , 
166, GJ03-368880, J. Non-Crystalline Solids, 2016, v. 434  p. 0001, 69.6, 14.8, , 15.6, , 1.52, , 
167, GJ06-368881, J. Non-Crystalline Solids, 2016, v. 434  p. 0001, 69.8, 17.7, , 12.5, , 1.55, , 
168, GJ03-368882, J. Non-Crystalline Solids, 2016, v. 434  p. 0001, 35.2, 19.6, , 45.2, , 1.08, , 
169, GJ03-368883, J. Non-Crystalline Solids, 2016, v. 434  p. 0001, 36.3, 22.2, , 41.5, , 1.09, , 
170, GJ03-368884, J. Non-Crystalline Solids, 2016, v. 434  p. 0001, 35.6, 28.4, , 36.0, , 1.15, , 
171, GJ03-368885, J. Non-Crystalline Solids, 2016, v. 434  p. 0001, 33.2, 33.1, , 33.7, , 1.29, , 
172, GJ03-368942, J. Non-Crystalline Solids, 2017, v. 460  p. 0006, 49.8, , 8.52, 41.68, , 0.97, , 
173, GJ03-368943, J. Non-Crystalline Solids, 2017, v. 460  p. 0006, 50.95, , 16.42, 32.63, , 0.71, , 
174, GJ03-368944, J. Non-Crystalline Solids, 2017, v. 460  p. 0006, 50.55, , 24.37, 25.08, , 0.83, , 
175, GJ03-368945, J. Non-Crystalline Solids, 2017, v. 460  p. 0006, 50.2, , 33.1, 16.7, , 0.73, , 
176, GJ03-368946, J. Non-Crystalline Solids, 2017, v. 460  p. 0006, 50.1, , 35.7, 14.2, , 0.92, , 
177, GJ03-368947, J. Non-Crystalline Solids, 2017, v. 460  p. 0006, 48.94, , 37.29, 13.77, , 0.96, , 
178, GJ03-368948, J. Non-Crystalline Solids, 2017, v. 460  p. 0006, 53.1, , 39.22, 7.68, , 0.83, , 
179, GJ02-381585, Ceramics - Silikaty, 2011, v. 055  p. 0214, 71.48, 1.11, 5.91, 7.1, 14.4, 0.75, , 
180, GJ02-381635, Ceramics - Silikaty, 2013, v. 057  p. 0039, 71.48, 1.11, 5.91, 7.1, 14.4, 0.75, , 
181, GJ03-392943, J. American Ceramic Soc., 2017, v. 100  p. 4347, 71.0, , 6.0, 10.0, 13.0, 0.7, , 
182, GP03-395852, Japanese Patent    AGC (J), 2018, A104285, 68.0, 10.0, 14.0, , 8.0, 0.84, , 
183, GP06-395854, Japanese Patent    AGC (J), 2018, A104285, 50.0, 30.0, 10.0, , 10.0, 0.87, , 
184, GJ02-397633, J. American Ceramic Soc., 2019, v. 102  p. 4520, 50.0, 25.0, , , 25.0, 0.56, , 
185, GJ03-400890, Int. J. Applied Glass Science, 2020, v. 011  p. 0195, 71.78, 0.58, 5.86, 8.43, 13.35, 0.5, , 
186, GJ02-401554, J. Non-Crystalline Solids, 2020, a. 119946, 80.0, , , , 20.0, 0.7, , 
187, GJ03-401556, J. Non-Crystalline Solids, 2020, a. 119946, 71.0, , 6.0, 10.0, 13.0, 0.73, ,

File: liquidus_table_95.csv (part 1 of 11)
No., Glass No., Data Source, Year, Data Source Number, SiO2, Al2O3, MgO, CaO, Na2O, Liquidus Temperature ( C ), Liquidus Temperature (Predictive Value), Liquidus Temperature (Residual)
1, GJ03-008146, Glass Technology, 1987, v. 028  p. 0094, 61.22, 1.95, 7.27, 19.9, 4.93, 1200.0, , 
2, GJ03-008147, Glass Technology, 1987, v. 028  p. 0094, 61.53, 1.32, 6.08, 23.29, 3.86, 1245.0, , 
3, GJ02-008183, Glass Technology, 1986, v. 027  p. 0013, 70.91, 0.59, 5.53, 9.29, 13.02, 990.0, , 
4, GI02-016259, Proc. ICG, 1986, v. 001  p. 0090, 70.0, , , , 30.0, 859.0, , 
5, GI02-016260, Proc. ICG, 1986, v. 001  p. 0090, 67.0, , , , 33.0, 874.0, , 
6, GI02-016261, Proc. ICG, 1986, v. 001  p. 0090, 60.0, , , , 40.0, 950.0, , 
7, GI02-016262, Proc. ICG, 1986, v. 001  p. 0090, 50.0, , , , 50.0, 1088.0, , 
8, GI03-025024, Proc. ICG, 2001, v. 002  p. 0066, 42.86, 14.29, 42.85, , , 1547.0, , 
9, GP06-029649, Japanese Patent    AGC (J), 1983, A064243, 60.56, 13.77, 11.08, 11.38, , 1268.0, , 
10, GP06-029650, Japanese Patent    AGC (J), 1983, A064243, 49.52, 17.02, 24.61, 8.84, , 1390.0, , 
11, GP06-029651, Japanese Patent    AGC (J), 1983, A064243, 60.97, 22.62, 6.73, 9.67, , 1397.0, , 
12, GP06-029652, Japanese Patent    AGC (J), 1983, A064243, 71.35, 13.18, 6.35, 9.12, , 1313.0, , 
13, GP06-029653, Japanese Patent    AGC (J), 1983, A064243, 58.67, 15.08, 7.95, 18.29, , 1318.0, , 
14, GP06-029654, Japanese Patent    AGC (J), 1983, A064243, 53.46, 13.23, 14.34, 14.89, , 1283.0, , 
15, GP06-029655, Japanese Patent    AGC (J), 1983, A064243, 56.54, 13.45, 12.96, 13.97, , 1295.0, , 
16, GP03-030362, Japanese Patent    Nippon Electric Glass (J), 1982, A191251, 62.43, 11.25, 14.61, 11.06, , 1210.0, , 
17, GP03-030363, Japanese Patent    Nippon Electric Glass (J), 1982, A191251, 64.48, 11.71, 12.01, 9.21, , 1240.0, , 
18, GP03-030364, Japanese Patent    Nippon Electric Glass (J), 1982, A191251, 63.96, 11.62, 11.91, 9.13, , 1225.0, , 
19, GP06-030365, Japanese Patent    Nippon Electric Glass (J), 1982, A191251, 62.89, 13.1, 12.12, 9.29, , 1239.0, , 
20, GP06-030366, Japanese Patent    Nippon Electric Glass (J), 1982, A191251, 61.49, 13.26, 12.27, 9.41, , 1211.0, , 
21, GP06-030367, Japanese Patent    Nippon Electric Glass (J), 1982, A191251, 64.12, 13.35, 10.71, 8.29, , 1220.0, , 
22, GP06-030368, Japanese Patent    Nippon Electric Glass (J), 1982, A191251, 61.22, 14.49, 12.22, 9.37, , 1215.0, , 
23, GP06-030369, Japanese Patent    Nippon Electric Glass (J), 1982, A191251, 60.99, 14.97, 10.94, 8.47, , 1220.0, , 
24, GP06-030370, Japanese Patent    Nippon Electric Glass (J), 1982, A191251, 63.1, 13.14, 11.35, 8.74, 1.05, 1210.0, , 
25, GP06-030371, Japanese Patent    Nippon Electric Glass (J), 1982, A191251, 64.73, 13.48, 9.15, 8.37, , 1230.0, , 
26, GP03-030731, Japanese Patent    Saint-Gobain (FR), 1983, A049638, 46.55, 12.0, 0.48, 32.66, 4.59, 1230.0, , 
27, GP03-030732, Japanese Patent    Saint-Gobain (FR), 1983, A049638, 43.51, 12.3, 0.99, 33.96, 4.92, 1280.0, , 
28, GP03-030733, Japanese Patent    Saint-Gobain (FR), 1983, A049638, 42.84, 15.81, 0.66, 32.62, 4.26, 1330.0, , 
29, GP03-030734, Japanese Patent    Saint-Gobain (FR), 1983, A049638, 44.09, 11.42, 1.94, 36.91, 2.72, 1280.0, , 
30, GP03-030735, Japanese Patent    Saint-Gobain (FR), 1983, A049638, 44.47, 13.14, 0.82, 32.92, 4.51, 1260.0, , 
31, GP03-030736, Japanese Patent    Saint-Gobain (FR), 1983, A049638, 46.62, 11.66, 4.59, 29.22, 3.94, 1240.0, , 
32, GJ03-032231, Trans. Indian Ceramic Soc., 1986, v. 045  p. 0083, 45.37, , , 26.47, 26.88, 1110.0, , 
33, GJ03-032232, Trans. Indian Ceramic Soc., 1986, v. 045  p. 0083, 46.14, , , 26.91, 24.35, 1140.0, , 
34, GJ03-032233, Trans. Indian Ceramic Soc., 1986, v. 045  p. 0083, 46.92, , , 27.37, 21.73, 1145.0, , 
35, GJ03-032234, Trans. Indian Ceramic Soc., 1986, v. 045  p. 0083, 45.23, , , 29.62, 23.87, 1121.0, , 
36, GJ03-032235, Trans. Indian Ceramic Soc., 1986, v. 045  p. 0083, 47.07, , , 24.1, 24.84, 1133.0, , 
37, GJ02-032267, J. Australian Ceramic Soc., 1984, v. 020  p. 0053, 74.86, 0.92, , 10.38, 13.84, 978.0, , 
38, GJ02-032268, J. Australian Ceramic Soc., 1984, v. 020  p. 0053, 73.59, 0.92, , 11.66, 13.83, 1004.0, , 
39, GJ02-032269, J. Australian Ceramic Soc., 1984, v. 020  p. 0053, 73.88, 0.8, , 10.91, 14.41, 974.0, , 
40, GJ02-032270, J. Australian Ceramic Soc., 1984, v. 020  p. 0053, 73.96, 0.92, , 10.7, 14.42, 974.0, , 
41, GJ02-032271, J. Australian Ceramic Soc., 1984, v. 020  p. 0053, 73.75, 0.92, , 10.6, 14.73, 964.0, , 
42, GJ02-032272, J. Australian Ceramic Soc., 1984, v. 020  p. 0053, 73.68, 0.92, , 10.38, 15.02, 956.0, , 
43, GJ02-032792, Glass & Ceramics, 1981, v. 038  p. 0269, 69.67, , 5.63, 6.39, 13.99, 862.0, , 
44, GJ02-032793, Glass & Ceramics, 1981, v. 038  p. 0269, 70.93, 2.39, 5.0, 7.09, 13.81, 975.0, , 
45, GJ02-032794, Glass & Ceramics, 1981, v. 038  p. 0269, 71.07, 1.48, 4.95, 7.01, 14.73, 912.0, , 
46, GJ02-032795, Glass & Ceramics, 1981, v. 038  p. 0269, 71.9, 2.39, 0.45, 10.35, 14.29, 1025.0, , 
47, GJ02-032796, Glass & Ceramics, 1981, v. 038  p. 0269, 71.29, 2.37, 1.05, 10.58, 14.42, 975.0, , 
48, GJ02-032797, Glass & Ceramics, 1981, v. 038  p. 0269, 71.45, 1.58, 5.93, 6.39, 14.27, 887.0, , 
49, GJ02-032798, Glass & Ceramics, 1981, v. 038  p. 0269, 69.74, 2.66, 5.24, 7.75, 14.12, 1025.0, , 
50, GJ02-032799, Glass & Ceramics, 1981, v. 038  p. 0269, 71.35, 3.0, , 10.93, 14.34, 925.0, , 
51, GJ02-032800, Glass & Ceramics, 1981, v. 038  p. 0269, 65.32, 7.46, 6.17, 7.18, 13.43, 1200.0, , 
52, GJ02-032801, Glass & Ceramics, 1981, v. 038  p. 0269, 73.16, 1.9, , 10.64, 14.14, 1000.0, , 
53, GJ02-032802, Glass & Ceramics, 1981, v. 038  p. 0269, 69.86, 2.67, 5.71, 6.7, 14.38, 975.0, , 
54, GJ02-032803, Glass & Ceramics, 1981, v. 038  p. 0269, 71.41, 2.89, 0.45, 10.4, 14.36, 975.0, , 
55, GJ02-032804, Glass & Ceramics, 1981, v. 038  p. 0269, 72.18, 2.4, , 10.7, 14.42, 1012.0, , 
56, GJ02-032805, Glass & Ceramics, 1981, v. 038  p. 0269, 69.4, 2.86, 5.73, 6.73, 14.63, 1000.0, , 
57, GJ02-032806, Glass & Ceramics, 1981, v. 038  p. 0269, 71.55, 2.9, 0.61, 9.79, 14.43, 1025.0, , 
58, GJ02-032807, Glass & Ceramics, 1981, v. 038  p. 0269, 70.39, 2.37, 5.56, 6.8, 14.17, 937.0, , 
59, GJ02-032825, Glass & Ceramics, 1982, v. 039  p. 0263, 71.77, 1.46, 5.92, 7.45, 12.53, 987.0, , 
60, GJ02-032826, Glass & Ceramics, 1982, v. 039  p. 0263, 71.06, 1.46, 5.48, 8.53, 12.54, 1050.0, , 
61, GJ02-032827, Glass & Ceramics, 1982, v. 039  p. 0263, 71.04, 1.75, 5.91, 8.5, 12.5, 1037.0, , 
62, GJ02-032828, Glass & Ceramics, 1982, v. 039  p. 0263, 71.13, 1.16, 5.45, 9.11, 12.85, 1025.0, , 
63, GJ02-032829, Glass & Ceramics, 1982, v. 039  p. 0263, 72.43, 0.52, 4.87, 9.02, 12.87, 1025.0, , 
64, GJ02-032830, Glass & Ceramics, 1982, v. 039  p. 0263, 70.21, 1.47, 4.47, 10.71, 11.63, 1052.0, , 
65, GJ02-032833, Glass & Ceramics, 1982, v. 039  p. 0420, 71.86, 2.08, 5.36, 7.59, 13.09, 980.0, , 
66, GJ02-032834, Glass & Ceramics, 1982, v. 039  p. 0420, 71.67, 0.99, 5.16, 8.7, 13.15, 975.0, , 
67, GJ02-032910, Glass & Ceramics, 1988, v. 045  p. 0123, 62.48, 7.79, 6.21, 19.3, 2.01, 1275.0, , 
68, GJ03-032911, Glass & Ceramics, 1988, v. 045  p. 0123, 63.66, 9.24, 6.23, 16.8, 2.63, 1225.0, , 
69, GJ03-032912, Glass & Ceramics, 1988, v. 045  p. 0123, 57.73, 9.59, 6.26, 21.93, 2.74, 1175.0, , 
70, GJ03-032913, Glass & Ceramics, 1988, v. 045  p. 0123, 61.93, 7.66, 6.15, 20.24, 2.6, 1225.0, , 
71, GJ03-032914, Glass & Ceramics, 1988, v. 045  p. 0123, 63.97, 9.23, 7.15, 16.91, 2.06, 1225.0, , 
72, GJ03-032915, Glass & Ceramics, 1988, v. 045  p. 0123, 60.07, 11.51, 11.02, 14.02, 2.04, 1250.0, , 
73, GJ03-032916, Glass & Ceramics, 1988, v. 045  p. 0123, 63.96, 9.16, 7.88, 15.86, 2.25, 1275.0, , 
74, GJ03-032918, Glass & Ceramics, 1988, v. 045  p. 0123, 62.39, 9.25, 7.75, 17.27, 2.02, 1275.0, , 
75, GJ03-032919, Glass & Ceramics, 1988, v. 045  p. 0123, 59.67, 9.66, 7.09, 21.53, 2.04, 1225.0, , 
76, GJ02-032962, Glass & Ceramics, 1988, v. 045  p. 0283, 71.72, 1.37, 6.1, 6.52, 12.8, 1000.0, , 
77, GJ02-032965, Glass & Ceramics, 1988, v. 045  p. 0283, 71.89, 1.37, 6.09, 6.51, 12.77, 1000.0, , 
78, GP03-035499, Japanese Patent    PPG Industries (US), 1986, A014152, 60.53, 7.31, 5.19, 24.84, 0.89, 1149.0, , 
79, GP06-036116, Japanese Patent    Ohara Inc. (J), 1986, A261232, 58.99, 20.45, 10.69, 6.19, , 1170.0, , 
80, GP06-036117, Japanese Patent    Ohara Inc. (J), 1986, A261232, 59.32, 22.62, 10.75, 3.73, , 1200.0, , 
81, GP06-036119, Japanese Patent    Ohara Inc. (J), 1986, A261232, 59.36, 17.16, 17.86, 2.4, , 1215.0, , 
82, GP06-036120, Japanese Patent    Ohara Inc. (J), 1986, A261232, 61.47, 16.46, 12.0, 5.98, , 1100.0, , 
83, GP06-036121, Japanese Patent    Ohara Inc. (J), 1986, A261232, 62.37, 18.04, 10.14, 6.32, , 1132.0, , 
84, GP06-036123, Japanese Patent    Ohara Inc. (J), 1986, A261232, 63.07, 17.9, 5.22, 10.01, , 1157.0, , 
85, GP06-036126, Japanese Patent    Ohara Inc. (J), 1986, A261232, 67.4, 17.01, 8.37, 4.81, , 1250.0, , 
86, GP06-036127, Japanese Patent    Ohara Inc. (J), 1986, A261232, 65.57, 17.99, 6.74, 6.05, , 1298.0, , 
87, GP06-036128, Japanese Patent    Ohara Inc. (J), 1986, A261232, 67.3, 17.64, 7.52, 5.4, , 1260.0, , 
88, GP06-036129, Japanese Patent    Ohara Inc. (J), 1986, A261232, 59.71, 15.99, 13.75, 8.14, , 1230.0, , 
89, GP06-036130, Japanese Patent    Ohara Inc. (J), 1986, A261232, 69.19, 16.17, 9.82, 3.52, , 1230.0, , 
90, GP06-036345, Japanese Patent    Ohara Inc. (J), 1986, A236631, 66.16, 15.59, 11.5, 2.36, , 1290.0, , 
91, GP06-036346, Japanese Patent    Ohara Inc. (J), 1986, A236631, 63.23, 21.68, 7.71, 3.94, , 1300.0, , 
92, GP06-036347, Japanese Patent    Ohara Inc. (J), 1986, A236631, 61.05, 16.06, 16.25, 4.67, , 1289.0, , 
93, GP06-036348, Japanese Patent    Ohara Inc. (J), 1986, A236631, 63.63, 20.46, 8.62, 3.71, , 1298.0, , 
94, GP06-036349, Japanese Patent    Ohara Inc. (J), 1986, A236631, 73.82, 15.63, 3.44, 4.44, , 1298.0, , 
95, GP06-036350, Japanese Patent    Ohara Inc. (J), 1986, A236631, 63.1, 15.06, 12.97, 4.89, , 1300.0, , 
96, GP06-036351, Japanese Patent    Ohara Inc. (J), 1986, A236631, 65.12, 15.98, 11.32, 5.81, , 1290.0, , 
97, GP06-036352, Japanese Patent    Ohara Inc. (J), 1986, A236631, 68.05, 15.71, 8.92, 5.83, , 1280.0, , 
98, GP06-036353, Japanese Patent    Ohara Inc. (J), 1986, A236631, 64.09, 19.23, 8.68, 4.99, , 1295.0, , 
99, GP06-036354, Japanese Patent    Ohara Inc. (J), 1986, A236631, 64.85, 15.15, 10.83, 5.99, , 1300.0, , 
100, GP06-036355, Japanese Patent    Ohara Inc. (J), 1986, A236631, 66.63, 16.03, 11.09, 4.76, , 1270.0, , 
101, GP06-036356, Japanese Patent    Ohara Inc. (J), 1986, A236631, 68.25, 15.76, 10.9, 3.5, , 1298.0, , 
102, GP06-036357, Japanese Patent    Ohara Inc. (J), 1986, A236631, 67.31, 14.59, 12.04, 4.96, , 1198.0, , 
103, GP06-036358, Japanese Patent    Ohara Inc. (J), 1986, A236631, 67.74, 15.01, 10.82, 4.64, , 1250.0, , 
104, GP06-036359, Japanese Patent    Ohara Inc. (J), 1986, A236631, 67.53, 15.72, 11.36, 3.49, , 1283.0, , 
105, GP06-036360, Japanese Patent    Ohara Inc. (J), 1986, A236631, 65.39, 16.37, 9.74, 7.0, , 1260.0, , 
106, GP06-036361, Japanese Patent    Ohara Inc. (J), 1986, A236631, 65.02, 15.96, 10.01, 8.35, , 1270.0, , 
107, GP06-036362, Japanese Patent    Ohara Inc. (J), 1986, A236631, 64.95, 15.89, 8.2, 9.19, , 1280.0, , 
108, GP06-036363, Japanese Patent    Ohara Inc. (J), 1986, A236631, 66.47, 15.73, 8.93, 7.59, , 1265.0, , 
109, GI09-037468, Proc. ICG, 1986, v. 001  p. 0379, 77.58, , , 5.39, 16.6, 1200.0, , 
110, GI09-037469, Proc. ICG, 1986, v. 001  p. 0379, 75.45, , , 7.54, 16.58, 1105.0, , 
111, GI09-037470, Proc. ICG, 1986, v. 001  p. 0379, 73.34, , , 9.68, 16.55, 1085.0, , 
112, GI09-037471, Proc. ICG, 1986, v. 001  p. 0379, 71.23, , , 11.82, 16.53, 988.0, , 
113, GI09-037472, Proc. ICG, 1986, v. 001  p. 0379, 69.12, , , 13.95, 16.51, 1024.0, , 
114, GI09-037473, Proc. ICG, 1986, v. 001  p. 0379, 67.02, , , 16.07, 16.48, 1055.0, , 
115, GI09-037474, Proc. ICG, 1986, v. 001  p. 0379, 62.84, , , 20.31, 16.43, 1130.0, , 
116, GI09-037475, Proc. ICG, 1986, v. 001  p. 0379, 70.93, , , 16.05, 12.59, 1123.0, , 
117, GI09-037476, Proc. ICG, 1986, v. 001  p. 0379, 72.89, , , 16.04, 10.64, 1260.0, , 
118, GI09-037477, Proc. ICG, 1986, v. 001  p. 0379, 73.86, , , 16.04, 9.67, 1309.0, , 
119, GI09-037478, Proc. ICG, 1986, v. 001  p. 0379, 69.67, , , 20.26, 9.65, 1211.0, , 
120, GI09-037479, Proc. ICG, 1986, v. 001  p. 0379, 70.64, , , 20.26, 8.68, 1268.0, , 
121, GI09-037480, Proc. ICG, 1986, v. 001  p. 0379, 61.67, , , 23.44, 14.46, 1158.0, , 
122, GI09-037481, Proc. ICG, 1986, v. 001  p. 0379, 66.88, , , 18.18, 14.52, 1119.0, , 
123, GI09-037482, Proc. ICG, 1986, v. 001  p. 0379, 72.13, , , 12.88, 14.57, 1046.0, , 
124, GI09-037483, Proc. ICG, 1986, v. 001  p. 0379, 74.24, , , 10.75, 14.59, 1119.0, , 
125, GI09-037484, Proc. ICG, 1986, v. 001  p. 0379, 77.3, , , 9.14, 13.14, 1252.0, , 
126, GI09-037485, Proc. ICG, 1986, v. 001  p. 0379, 71.84, , , 17.1, 10.64, 1200.0, , 
127, GI09-037486, Proc. ICG, 1986, v. 001  p. 0379, 74.17, , , 11.81, 13.6, 1103.0, , 
128, GI09-037487, Proc. ICG, 1986, v. 001  p. 0379, 69.29, , , 18.69, 11.6, 1206.0, , 
129, GI09-037488, Proc. ICG, 1986, v. 001  p. 0379, 73.64, , , 12.34, 13.59, 1162.0, , 
130, GI09-037489, Proc. ICG, 1986, v. 001  p. 0379, 71.64, , , 12.88, 15.05, 1014.0, , 
131, GI09-037490, Proc. ICG, 1986, v. 001  p. 0379, 71.53, , , 11.87, 16.6, 1001.0, , 
132, GI09-037491, Proc. ICG, 1986, v. 001  p. 0379, 75.78, , , 7.57, 16.65, 1066.0, , 
133, GI09-037492, Proc. ICG, 1986, v. 001  p. 0379, 69.27, , , 16.13, 14.6, 1090.0, , 
134, GI09-037493, Proc. ICG, 1986, v. 001  p. 0379, 68.98, , , 16.06, 14.54, 1079.0, , 
135, GJ03-041022, Glass Physics & Chemistry, 1981, v. 007  p. 0204, 80.3, 2.5, , 17.2, , 1342.0, , 
136, GJ03-041023, Glass Physics & Chemistry, 1981, v. 007  p. 0204, 72.5, 3.9, , 23.6, , 1230.0, , 
137, GJ03-041024, Glass Physics & Chemistry, 1981, v. 007  p. 0204, 69.2, 4.9, , 25.9, , 1130.0, , 
138, GJ03-041025, Glass Physics & Chemistry, 1981, v. 007  p. 0204, 67.8, 5.6, , 26.6, , 1013.0, , 
139, GJ03-041026, Glass Physics & Chemistry, 1981, v. 007  p. 0204, 65.4, 6.8, , 27.8, , 929.0, , 
140, GJ03-041027, Glass Physics & Chemistry, 1981, v. 007  p. 0204, 76.4, 3.1, , 17.6, 0.4, 1221.0, , 
141, GJ03-041028, Glass Physics & Chemistry, 1981, v. 007  p. 0204, 75.5, 4.0, , 17.4, 0.4, 1075.0, , 
142, GJ03-041029, Glass Physics & Chemistry, 1981, v. 007  p. 0204, 73.3, 4.8, , 18.3, 0.4, 924.0, , 
143, GJ03-041030, Glass Physics & Chemistry, 1981, v. 007  p. 0204, 71.34, 5.05, , 18.67, 0.5, 775.0, , 
144, GJ03-041032, Glass Physics & Chemistry, 1981, v. 007  p. 0204, 77.8, 2.1, , 18.0, 2.1, 1260.0, , 
145, GJ03-041033, Glass Physics & Chemistry, 1981, v. 007  p. 0204, 77.4, 3.1, , 16.7, 2.8, 1043.0, , 
146, GJ03-041034, Glass Physics & Chemistry, 1981, v. 007  p. 0204, 72.9, 4.2, , 19.2, 3.7, 929.0, , 
147, GJ03-041035, Glass Physics & Chemistry, 1981, v. 007  p. 0204, 73.29, 5.02, , 17.07, 4.62, 805.0, , 
148, GJ03-041036, Glass Physics & Chemistry, 1981, v. 007  p. 0204, 68.0, 6.0, , 20.0, 6.0, 740.0, , 
149, GJ03-041037, Glass Physics & Chemistry, 1981, v. 007  p. 0204, 78.7, 2.0, , 17.3, , 1246.0, , 
150, GJ03-041038, Glass Physics & Chemistry, 1981, v. 007  p. 0204, 76.0, 3.1, , 18.0, , 1113.0, , 
151, GJ03-041039, Glass Physics & Chemistry, 1981, v. 007  p. 0204, 72.8, 4.0, , 19.1, , 1042.0, , 
152, GJ03-041044, Glass Physics & Chemistry, 1981, v. 007  p. 0204, 76.0, 2.0, , 20.0, , 1265.0, , 
153, GJ03-041045, Glass Physics & Chemistry, 1981, v. 007  p. 0204, 74.0, 3.0, , 20.0, , 1216.0, , 
154, GJ03-041046, Glass Physics & Chemistry, 1981, v. 007  p. 0204, 72.0, 4.0, , 20.0, , 1158.0, , 
155, GJ03-041047, Glass Physics & Chemistry, 1981, v. 007  p. 0204, 70.0, 5.0, , 20.0, , 1123.0, , 
156, GJ03-041050, Glass Physics & Chemistry, 1981, v. 007  p. 0204, 76.0, 2.0, , 20.0, , 1326.0, , 
157, GJ03-041051, Glass Physics & Chemistry, 1981, v. 007  p. 0204, 74.0, 3.0, , 20.0, , 1245.0, , 
158, GJ03-041052, Glass Physics & Chemistry, 1981, v. 007  p. 0204, 72.0, 4.0, , 20.0, , 1200.0, , 
159, GJ03-041053, Glass Physics & Chemistry, 1981, v. 007  p. 0204, 70.0, 5.0, , 20.0, , 1182.0, , 
160, GJ03-041055, Glass Physics & Chemistry, 1981, v. 007  p. 0204, 83.0, , , 17.0, , 2041.0, , 
161, GJ03-041056, Glass Physics & Chemistry, 1981, v. 007  p. 0204, 82.0, , , 18.0, , 2022.0, , 
162, GJ03-041057, Glass Physics & Chemistry, 1981, v. 007  p. 0204, 81.0, , , 19.0, , 2003.0, , 
163, GJ03-041058, Glass Physics & Chemistry, 1981, v. 007  p. 0204, 80.0, , , 20.0, , 1984.0, , 
164, GJ03-041059, Glass Physics & Chemistry, 1981, v. 007  p. 0204, 79.0, , , 21.0, , 1962.0, , 
165, GJ02-046451, J. Non-Crystalline Solids, 1983, v. 057  p. 0465, 66.69, , , , 33.31, 874.0, , 
166, GJ02-046452, J. Non-Crystalline Solids, 1983, v. 057  p. 0465, 70.74, , , , 29.25, 865.0, , 
167, GJ02-046453, J. Non-Crystalline Solids, 1983, v. 057  p. 0465, 74.99, , , , 25.01, 811.0, , 
168, GJ02-046454, J. Non-Crystalline Solids, 1983, v. 057  p. 0465, 79.9, , , , 20.09, 1130.0, , 
169, GJ02-046455, J. Non-Crystalline Solids, 1983, v. 057  p. 0465, 85.0, , , , 15.0, 1346.0, , 
170, GP06-048548, Japanese Patent    Corning Inc. (US), 1980, A003390, 63.16, 12.94, 3.27, 3.76, 13.84, 1058.0, , 
171, GP06-048550, Japanese Patent    Corning Inc. (US), 1980, A003390, 61.19, 9.55, 10.13, 7.84, 8.62, 1167.0, , 
172, GP03-048551, Japanese Patent    Corning Inc. (US), 1980, A003390, 64.99, 8.93, , 26.08, , 1139.0, , 
173, GP06-048560, Japanese Patent    Corning Inc. (US), 1980, A003390, 64.94, 9.03, , 15.96, 5.09, 1140.0, , 
174, GP03-048562, Japanese Patent    Corning Inc. (US), 1980, A003390, 65.1, 8.93, , 25.97, , 1076.0, , 
175, GP03-048566, Japanese Patent    Res. Dev. Corp. Japan (JRDC) (J), 1980, A003367, 53.43, 7.11, 8.14, 25.42, 3.0, 1200.0, , 
176, GP03-048567, Japanese Patent    Res. Dev. Corp. Japan (JRDC) (J), 1980, A003367, 54.17, 6.81, 6.27, 25.92, 2.55, 1190.0, , 
177, GP03-048568, Japanese Patent    Res. Dev. Corp. Japan (JRDC) (J), 1980, A003367, 54.06, 6.55, 4.74, 27.26, 2.57, 1190.0, , 
178, GP03-048569, Japanese Patent    Res. Dev. Corp. Japan (JRDC) (J), 1980, A003367, 53.53, 6.49, 9.38, 23.61, 2.03, 1200.0, , 
179, GP03-048570, Japanese Patent    Res. Dev. Corp. Japan (JRDC) (J), 1980, A003367, 53.6, 8.67, 7.83, 24.77, 1.53, 1170.0, , 
180, GP03-048572, Japanese Patent    Res. Dev. Corp. Japan (JRDC) (J), 1980, A003367, 53.76, 6.49, 7.82, 24.75, 2.54, 1240.0, , 
181, GP03-048573, Japanese Patent    Res. Dev. Corp. Japan (JRDC) (J), 1980, A003367, 54.13, 6.94, 1.6, 29.86, 2.59, 1210.0, , 
182, GP03-048989, Japanese Patent    AIST (J), 1979, A110216, 61.66, 6.89, , 24.26, 2.83, 1150.0, , 
183, GP03-048990, Japanese Patent    AIST (J), 1979, A110216, 61.87, 6.92, , 24.32, 2.88, 1150.0, , 
184, GP03-048991, Japanese Patent    AIST (J), 1979, A110216, 61.7, 6.91, , 24.24, 2.87, 1150.0, , 
185, GP03-048992, Japanese Patent    AIST (J), 1979, A110216, 61.23, 6.86, , 24.06, 2.85, 1200.0, , 
186, GP02-049290, Japanese Patent    AGC (J), 1979, A040815, 72.13, 1.16, 5.89, 7.41, 13.41, 980.0, , 
187, GP02-050115, Japanese Patent    Pilkington (GB), 1980, A140735, 74.79, , , 6.46, 15.53, 970.0, , 
188, GP02-050120, Japanese Patent    Pilkington (GB), 1980, A140735, 70.1, 0.74, 5.81, 8.37, 12.59, 900.0, , 
189, GP02-050636, Japanese Patent    Saint-Gobain (FR), 1980, A113646, 65.9, 3.22, 5.25, 5.92, 15.46, 960.0, , 
190, GP02-050637, Japanese Patent    Saint-Gobain (FR), 1980, A113646, 65.42, 3.16, 5.21, 6.14, 15.38, 1015.0, , 
191, GP02-050639, Japanese Patent    Saint-Gobain (FR), 1980, A113646, 60.67, 2.95, 5.7, 5.53, 23.12, 1040.0, , 
192, GJ02-053229, J. Non-Crystalline Solids, 1971, v. 006  p. 0145, 80.81, , , 3.48, 15.71, 1240.0, , 
193, GJ02-053230, J. Non-Crystalline Solids, 1971, v. 006  p. 0145, 78.89, , , 5.25, 15.85, 1230.0, , 
194, GJ02-053231, J. Non-Crystalline Solids, 1971, v. 006  p. 0145, 78.84, , , 3.21, 17.95, 1120.0, , 
195, GJ02-053232, J. Non-Crystalline Solids, 1971, v. 006  p. 0145, 75.33, , , 9.9, 14.76, 1100.0, , 
196, GJ02-053233, J. Non-Crystalline Solids, 1971, v. 006  p. 0145, 74.28, , , 13.88, 11.84, 1140.0, , 
197, GJ02-053234, J. Non-Crystalline Solids, 1971, v. 006  p. 0145, 73.87, , , 11.41, 14.72, 1000.0, , 
198, GJ02-053235, J. Non-Crystalline Solids, 1971, v. 006  p. 0145, 73.79, , , 2.33, 23.87, 780.0, , 
199, GJ02-053236, J. Non-Crystalline Solids, 1971, v. 006  p. 0145, 71.69, , , 14.61, 13.7, 1050.0, , 
200, GJ02-053237, J. Non-Crystalline Solids, 1971, v. 006  p. 0145, 71.14, , , 17.22, 11.64, 1125.0, , 
201, GJ02-053238, J. Non-Crystalline Solids, 1971, v. 006  p. 0145, 70.67, , , 6.98, 22.35, 860.0, , 
202, GJ02-053239, J. Non-Crystalline Solids, 1971, v. 006  p. 0145, 69.7, , , 15.82, 14.48, 1075.0, , 
203, GJ02-053240, J. Non-Crystalline Solids, 1971, v. 006  p. 0145, 67.99, , , 10.2, 21.81, 950.0, , 
204, GJ02-053241, J. Non-Crystalline Solids, 1971, v. 006  p. 0145, 67.75, , , 3.53, 28.72, 870.0, , 
205, GJ02-053242, J. Non-Crystalline Solids, 1971, v. 006  p. 0145, 66.46, , , 22.4, 11.13, 1200.0, , 
206, GJ02-053243, J. Non-Crystalline Solids, 1971, v. 006  p. 0145, 66.35, , , 12.61, 21.04, 1092.0, , 
207, GJ02-053244, J. Non-Crystalline Solids, 1971, v. 006  p. 0145, 65.47, , , 21.12, 13.4, 1180.0, , 
208, GJ02-053245, J. Non-Crystalline Solids, 1971, v. 006  p. 0145, 65.66, , , 17.07, 17.27, 1083.0, , 
209, GJ02-053246, J. Non-Crystalline Solids, 1971, v. 006  p. 0145, 66.03, , , 5.92, 28.05, 920.0, , 
210, GJ02-053247, J. Non-Crystalline Solids, 1971, v. 006  p. 0145, 64.84, , , 9.08, 26.08, 1005.0, , 
211, GJ02-053248, J. Non-Crystalline Solids, 1971, v. 006  p. 0145, 63.89, , , 15.62, 20.49, 995.0, , 
212, GJ02-053249, J. Non-Crystalline Solids, 1971, v. 006  p. 0145, 63.26, , , 13.12, 23.62, 1060.0, , 
213, GJ02-053250, J. Non-Crystalline Solids, 1971, v. 006  p. 0145, 62.38, , , 20.9, 16.71, 1150.0, , 
214, GJ02-053251, J. Non-Crystalline Solids, 1971, v. 006  p. 0145, 59.54, , , 16.06, 24.4, 1020.0, , 
215, GJ02-053252, J. Non-Crystalline Solids, 1971, v. 006  p. 0145, 59.62, , , 21.34, 19.05, 1050.0, , 
216, GJ02-053253, J. Non-Crystalline Solids, 1971, v. 006  p. 0145, 58.98, , , 3.29, 37.73, 950.0, , 
217, GJ02-053254, J. Non-Crystalline Solids, 1971, v. 006  p. 0145, 57.18, , , 6.22, 36.61, 1010.0, , 
218, GJ02-053255, J. Non-Crystalline Solids, 1971, v. 006  p. 0145, 55.96, , , 21.02, 23.02, 1210.0, , 
219, GJ02-053256, J. Non-Crystalline Solids, 1971, v. 006  p. 0145, 56.39, , , 10.53, 33.07, 1120.0, , 
220, GJ02-053257, J. Non-Crystalline Solids, 1971, v. 006  p. 0145, 54.42, , , 13.7, 31.88, 1150.0, , 
221, GJ02-053258, J. Non-Crystalline Solids, 1971, v. 006  p. 0145, 51.91, , , 21.13, 26.96, 1225.0, , 
222, GJ02-053273, J. Non-Crystalline Solids, 1971, v. 006  p. 0145, 68.0, , , 10.18, 21.81, 950.0, , 
223, GJ02-053277, J. Non-Crystalline Solids, 1971, v. 006  p. 0145, 80.2, , , , 19.8, 1157.0, , 
224, GJ02-053291, J. Non-Crystalline Solids, 1971, v. 006  p. 0145, 66.7, , , , 33.3, 869.0, , 
225, GJ02-054307, Physics and Chemistry of  Glasses, 1970, v. 011  p. 0125, 85.0, , , 7.5, 7.5, 1530.0, , 
226, GJ02-054309, Physics and Chemistry of  Glasses, 1970, v. 011  p. 0125, 80.0, , , 5.0, 15.0, 1210.0, , 
227, GJ02-054310, Physics and Chemistry of  Glasses, 1970, v. 011  p. 0125, 80.0, , , 13.0, 7.0, 1510.0, , 
228, GJ02-054311, Physics and Chemistry of  Glasses, 1970, v. 011  p. 0125, 80.0, , , 10.0, 10.0, 1400.0, , 
229, GJ02-054312, Physics and Chemistry of  Glasses, 1970, v. 011  p. 0125, 75.0, , , 12.5, 12.5, 1130.0, , 
230, GJ02-054313, Physics and Chemistry of  Glasses, 1970, v. 011  p. 0125, 75.0, , , 13.5, 11.5, 1350.0, , 
231, GJ02-054315, Physics and Chemistry of  Glasses, 1970, v. 011  p. 0125, 65.0, , , 30.0, 5.0, 1380.0, , 
232, GJ03-054316, Physics and Chemistry of  Glasses, 1970, v. 011  p. 0125, 60.0, , , 40.0, , 1460.0, , 
233, GJ03-054317, Physics and Chemistry of  Glasses, 1970, v. 011  p. 0125, 62.5, , , 37.5, , 1450.0, , 
234, GJ03-054318, Physics and Chemistry of  Glasses, 1970, v. 011  p. 0125, 65.0, , , 35.0, , 1550.0, , 
235, GJ02-054362, Physics and Chemistry of  Glasses, 1971, v. 012  p. 0050, 76.17, , , 5.37, 18.46, 997.0, , 
236, GJ02-054363, Physics and Chemistry of  Glasses, 1971, v. 012  p. 0050, 75.0, , , 8.03, 16.96, 1000.0, , 
237, GJ02-054364, Physics and Chemistry of  Glasses, 1971, v. 012  p. 0050, 75.19, , , 5.37, 19.44, 928.0, , 
238, GJ02-054365, Physics and Chemistry of  Glasses, 1971, v. 012  p. 0050, 75.43, , , 2.15, 22.42, 840.0, , 
239, GJ02-054366, Physics and Chemistry of  Glasses, 1971, v. 012  p. 0050, 74.59, , , 6.97, 18.44, 940.0, , 
240, GJ02-054367, Physics and Chemistry of  Glasses, 1971, v. 012  p. 0050, 74.78, , , 4.3, 20.92, 852.0, , 
241, GJ02-054368, Physics and Chemistry of  Glasses, 1971, v. 012  p. 0050, 74.18, , , 5.9, 19.92, 790.0, , 
242, GJ02-054369, Physics and Chemistry of  Glasses, 1971, v. 012  p. 0050, 74.52, , , 1.08, 24.4, 799.0, , 
243, GJ02-054370, Physics and Chemistry of  Glasses, 1971, v. 012  p. 0050, 73.76, , , 4.84, 21.4, 773.0, , 
244, GJ02-054371, Physics and Chemistry of  Glasses, 1971, v. 012  p. 0050, 73.84, , , 3.77, 22.4, 764.0, , 
245, GJ02-054372, Physics and Chemistry of  Glasses, 1971, v. 012  p. 0050, 72.93, , , 9.63, 17.43, 925.0, , 
246, GJ02-054373, Physics and Chemistry of  Glasses, 1971, v. 012  p. 0050, 73.08, , , 7.51, 19.41, 849.0, , 
247, GJ02-054374, Physics and Chemistry of  Glasses, 1971, v. 012  p. 0050, 73.16, , , 6.44, 20.4, 825.0, , 
248, GJ02-054375, Physics and Chemistry of  Glasses, 1971, v. 012  p. 0050, 73.38, , , 3.22, 23.39, 760.0, , 
249, GJ02-054376, Physics and Chemistry of  Glasses, 1971, v. 012  p. 0050, 73.46, , , 2.15, 24.39, 778.0, , 
250, GJ02-054377, Physics and Chemistry of  Glasses, 1971, v. 012  p. 0050, 73.53, , , 1.08, 25.39, 782.0, , 
251, GJ02-054378, Physics and Chemistry of  Glasses, 1971, v. 012  p. 0050, 73.61, , , , 26.39, 799.0, , 
252, GJ02-054379, Physics and Chemistry of  Glasses, 1971, v. 012  p. 0050, 72.82, , , 4.3, 22.88, 773.0, , 
253, GJ02-054380, Physics and Chemistry of  Glasses, 1971, v. 012  p. 0050, 72.82, , , , 27.18, 818.0, , 
254, GJ02-054381, Physics and Chemistry of  Glasses, 1971, v. 012  p. 0050, 72.4, , , 3.23, 24.37, 775.0, , 
255, GJ02-054382, Physics and Chemistry of  Glasses, 1971, v. 012  p. 0050, 72.55, , , 1.08, 26.37, 801.0, , 
256, GJ02-054383, Physics and Chemistry of  Glasses, 1971, v. 012  p. 0050, 71.65, , , 6.98, 21.37, 830.0, , 
257, GJ02-054384, Physics and Chemistry of  Glasses, 1971, v. 012  p. 0050, 71.76, , , 5.37, 22.86, 782.0, , 
258, GJ02-054385, Physics and Chemistry of  Glasses, 1971, v. 012  p. 0050, 71.83, , , 4.3, 23.86, 773.0, , 
259, GJ02-054386, Physics and Chemistry of  Glasses, 1971, v. 012  p. 0050, 71.2, , , 6.44, 22.36, 825.0, , 
260, GJ02-054387, Physics and Chemistry of  Glasses, 1971, v. 012  p. 0050, 71.42, , , 3.23, 25.35, 810.0, , 
261, GJ02-054388, Physics and Chemistry of  Glasses, 1971, v. 012  p. 0050, 71.64, , , , 28.36, 847.0, , 
262, GJ02-054389, Physics and Chemistry of  Glasses, 1971, v. 012  p. 0050, 70.22, , , 6.44, 23.34, 825.0, , 
263, GJ02-054390, Physics and Chemistry of  Glasses, 1971, v. 012  p. 0050, 70.29, , , 5.38, 24.33, 782.0, , 
264, GJ02-054391, Physics and Chemistry of  Glasses, 1971, v. 012  p. 0050, 69.23, , , 6.44, 24.32, 810.0, , 
265, GJ02-054392, Physics and Chemistry of  Glasses, 1971, v. 012  p. 0050, 69.31, , , 5.38, 25.31, 788.0, , 
266, GJ02-054393, Physics and Chemistry of  Glasses, 1971, v. 012  p. 0050, 69.45, , , 3.23, 27.32, 832.0, , 
267, GJ02-054394, Physics and Chemistry of  Glasses, 1971, v. 012  p. 0050, 69.06, , , 6.02, 24.91, 801.0, , 
268, GJ02-054395, Physics and Chemistry of  Glasses, 1971, v. 012  p. 0050, 67.27, , , 6.45, 26.28, 888.0, , 
269, GJ02-054449, Physics and Chemistry of  Glasses, 1972, v. 013  p. 0125, 66.67, , , , 30.0, 858.0, , 
270, GJ02-054547, Physics and Chemistry of  Glasses, 1972, v. 013  p. 0027, 76.48, , 14.25, , 9.27, 1282.0, , 
271, GJ02-054548, Physics and Chemistry of  Glasses, 1972, v. 013  p. 0027, 74.18, , 14.17, 6.11, 5.53, 1461.0, , 
272, GJ02-054549, Physics and Chemistry of  Glasses, 1972, v. 013  p. 0027, 74.47, , 14.23, 2.04, 9.25, 1258.0, , 
273, GJ02-054550, Physics and Chemistry of  Glasses, 1972, v. 013  p. 0027, 72.46, , 14.21, 4.08, 9.24, 1160.0, , 
274, GJ02-054551, Physics and Chemistry of  Glasses, 1972, v. 013  p. 0027, 72.6, , 14.24, 2.04, 11.11, 1141.0, , 
275, GJ02-054553, Physics and Chemistry of  Glasses, 1972, v. 013  p. 0027, 70.18, , 14.13, 10.16, 5.52, 1390.0, , 
276, GJ02-054554, Physics and Chemistry of  Glasses, 1972, v. 013  p. 0027, 70.46, , 14.19, 6.12, 9.23, 1198.0, , 
277, GJ02-054555, Physics and Chemistry of  Glasses, 1972, v. 013  p. 0027, 70.59, , 14.22, 4.09, 11.1, 1141.0, , 
278, GJ02-054556, Physics and Chemistry of  Glasses, 1972, v. 013  p. 0027, 70.74, , 14.25, 2.04, 12.97, 1080.0, , 
279, GJ02-054557, Physics and Chemistry of  Glasses, 1972, v. 013  p. 0027, 70.37, , 14.27, 0.51, 14.85, 1004.0, , 
280, GJ02-054558, Physics and Chemistry of  Glasses, 1972, v. 013  p. 0027, 68.46, , 14.17, 8.15, 9.22, 1230.0, , 
281, GJ02-054559, Physics and Chemistry of  Glasses, 1972, v. 013  p. 0027, 68.73, , 14.22, 4.09, 12.95, 1120.0, , 
282, GJ02-054560, Physics and Chemistry of  Glasses, 1972, v. 013  p. 0027, 69.0, , 14.28, , 16.72, 1042.0, , 
283, GJ02-054561, Physics and Chemistry of  Glasses, 1972, v. 013  p. 0027, 66.21, , 14.1, 14.19, 5.5, 1299.0, , 
284, GJ02-054562, Physics and Chemistry of  Glasses, 1972, v. 013  p. 0027, 66.47, , 14.15, 10.17, 9.2, 1227.0, , 
285, GJ02-054563, Physics and Chemistry of  Glasses, 1972, v. 013  p. 0027, 66.73, , 14.21, 6.12, 12.93, 1160.0, , 
286, GJ02-054564, Physics and Chemistry of  Glasses, 1972, v. 013  p. 0027, 66.99, , 14.26, 2.05, 16.7, 966.0, , 
287, GJ02-054565, Physics and Chemistry of  Glasses, 1972, v. 013  p. 0027, 64.74, , 14.19, 8.16, 12.92, 1164.0, , 
288, GJ02-054566, Physics and Chemistry of  Glasses, 1972, v. 013  p. 0027, 64.98, , 14.24, 4.09, 16.68, 1060.0, , 
289, GJ02-054567, Physics and Chemistry of  Glasses, 1972, v. 013  p. 0027, 65.24, , 14.3, , 20.46, 987.0, , 
290, GJ02-054568, Physics and Chemistry of  Glasses, 1972, v. 013  p. 0027, 62.5, , 14.11, 14.2, 9.18, 1241.0, , 
291, GJ02-054569, Physics and Chemistry of  Glasses, 1972, v. 013  p. 0027, 62.74, , 14.17, 10.19, 12.9, 1187.0, , 
292, GJ02-054570, Physics and Chemistry of  Glasses, 1972, v. 013  p. 0027, 62.99, , 14.22, 6.13, 16.65, 1090.0, , 
293, GJ02-054571, Physics and Chemistry of  Glasses, 1972, v. 013  p. 0027, 63.24, , 14.28, 2.05, 20.43, 940.0, , 
294, GJ02-054572, Physics and Chemistry of  Glasses, 1972, v. 013  p. 0027, 60.29, , 14.04, 20.19, 5.48, 1299.0, , 
295, GJ02-054573, Physics and Chemistry of  Glasses, 1972, v. 013  p. 0027, 60.52, , 14.09, 16.21, 9.17, 1250.0, , 
296, GJ02-054574, Physics and Chemistry of  Glasses, 1972, v. 013  p. 0027, 61.0, , 14.2, 8.17, 16.63, 1097.0, , 
297, GJ02-054575, Physics and Chemistry of  Glasses, 1972, v. 013  p. 0027, 61.23, , 14.26, 4.1, 20.4, 966.0, , 
298, GJ02-054576, Physics and Chemistry of  Glasses, 1972, v. 013  p. 0027, 58.78, , 14.13, 14.22, 12.86, 1202.0, , 
299, GJ02-054577, Physics and Chemistry of  Glasses, 1972, v. 013  p. 0027, 59.01, , 14.18, 10.2, 16.61, 1117.0, , 
300, GJ02-054578, Physics and Chemistry of  Glasses, 1972, v. 013  p. 0027, 59.24, , 14.24, 6.14, 20.38, 1000.0, , 
301, GJ02-054579, Physics and Chemistry of  Glasses, 1972, v. 013  p. 0027, 56.59, , 14.05, 20.21, 9.14, 1243.0, , 
302, GJ02-054580, Physics and Chemistry of  Glasses, 1972, v. 013  p. 0027, 56.7, , 14.08, 18.22, 10.99, 1216.0, , 
303, GJ02-054581, Physics and Chemistry of  Glasses, 1972, v. 013  p. 0027, 56.81, , 14.11, 16.23, 12.85, 1199.0, , 
304, GJ02-054582, Physics and Chemistry of  Glasses, 1972, v. 013  p. 0027, 57.25, , 14.22, 8.18, 20.35, 1036.0, , 
305, GJ02-054583, Physics and Chemistry of  Glasses, 1972, v. 013  p. 0027, 57.48, , 14.27, 4.1, 24.14, 942.0, , 
306, GJ02-054584, Physics and Chemistry of  Glasses, 1972, v. 013  p. 0027, 55.05, , 14.14, 14.24, 16.56, 1120.0, , 
307, GJ02-054585, Physics and Chemistry of  Glasses, 1972, v. 013  p. 0027, 52.88, , 14.07, 20.23, 12.81, 1183.0, , 
308, GJ02-054586, Physics and Chemistry of  Glasses, 1972, v. 013  p. 0027, 52.98, , 14.1, 18.24, 14.67, 1140.0, , 
309, GJ02-054587, Physics and Chemistry of  Glasses, 1972, v. 013  p. 0027, 53.08, , 14.13, 16.25, 16.54, 1114.0, , 
310, GJ02-054588, Physics and Chemistry of  Glasses, 1972, v. 013  p. 0027, 53.5, , 14.24, 8.19, 24.08, 1084.0, , 
311, GJ02-054589, Physics and Chemistry of  Glasses, 1972, v. 013  p. 0027, 51.32, , 14.16, 14.25, 20.27, 1144.0, , 
312, GJ02-054590, Physics and Chemistry of  Glasses, 1972, v. 013  p. 0027, 49.16, , 14.09, 20.26, 16.5, 1160.0, , 
313, GJ02-054591, Physics and Chemistry of  Glasses, 1972, v. 013  p. 0027, 49.54, , 14.2, 12.25, 24.01, 1120.0, , 
314, GJ02-054592, Physics and Chemistry of  Glasses, 1972, v. 013  p. 0027, 45.43, , 14.1, 20.28, 20.18, 1158.0, , 
315, GJ02-054593, Physics and Chemistry of  Glasses, 1972, v. 013  p. 0027, 45.61, , 14.16, 16.29, 23.94, 1124.0, , 
316, GJ02-054594, Physics and Chemistry of  Glasses, 1972, v. 013  p. 0027, 73.14, , 4.42, 4.23, 18.2, 887.0, , 
317, GJ02-054595, Physics and Chemistry of  Glasses, 1972, v. 013  p. 0027, 73.29, , 4.43, 2.12, 20.16, 887.0, , 
318, GJ02-054596, Physics and Chemistry of  Glasses, 1972, v. 013  p. 0027, 71.21, , 4.42, 4.24, 20.13, 795.0, , 
319, GJ02-054597, Physics and Chemistry of  Glasses, 1972, v. 013  p. 0027, 71.35, , 4.43, 2.12, 22.09, 742.0, , 
320, GJ02-054598, Physics and Chemistry of  Glasses, 1972, v. 013  p. 0027, 75.28, , 7.28, 3.98, 13.46, 1120.0, , 
321, GJ02-054599, Physics and Chemistry of  Glasses, 1972, v. 013  p. 0027, 75.42, , 7.3, 1.99, 15.29, 1035.0, , 
322, GJ02-054600, Physics and Chemistry of  Glasses, 1972, v. 013  p. 0027, 72.77, , 7.23, 12.47, 7.52, 1312.0, , 
323, GJ02-054601, Physics and Chemistry of  Glasses, 1972, v. 013  p. 0027, 73.18, , 7.26, 7.93, 11.62, 1120.0, , 
324, GJ02-054602, Physics and Chemistry of  Glasses, 1972, v. 013  p. 0027, 73.32, , 7.27, 5.96, 13.44, 1035.0, , 
325, GJ02-054603, Physics and Chemistry of  Glasses, 1972, v. 013  p. 0027, 73.46, , 7.29, 3.98, 15.27, 979.0, , 
326, GJ02-054604, Physics and Chemistry of  Glasses, 1972, v. 013  p. 0027, 73.6, , 7.3, 1.99, 17.1, 923.0, , 
327, GJ02-054605, Physics and Chemistry of  Glasses, 1972, v. 013  p. 0027, 73.74, , 7.32, , 18.94, 840.0, , 
328, GJ02-054606, Physics and Chemistry of  Glasses, 1972, v. 013  p. 0027, 71.37, , 7.26, 7.94, 13.42, 1017.0, , 
329, GJ02-054607, Physics and Chemistry of  Glasses, 1972, v. 013  p. 0027, 71.51, , 7.28, 5.96, 15.24, 920.0, , 
330, GJ02-054608, Physics and Chemistry of  Glasses, 1972, v. 013  p. 0027, 71.64, , 7.29, 3.98, 17.08, 859.0, , 
331, GJ02-054609, Physics and Chemistry of  Glasses, 1972, v. 013  p. 0027, 71.78, , 7.31, 1.99, 18.92, 808.0, , 
332, GJ02-054610, Physics and Chemistry of  Glasses, 1972, v. 013  p. 0027, 71.91, , 7.32, , 20.76, 797.0, , 
333, GJ02-054611, Physics and Chemistry of  Glasses, 1972, v. 013  p. 0027, 70.59, , 7.2, 16.58, 5.62, 1370.0, , 
334, GJ02-054612, Physics and Chemistry of  Glasses, 1972, v. 013  p. 0027, 69.56, , 7.27, 7.94, 15.22, 1000.0, , 
335, GJ02-054613, Physics and Chemistry of  Glasses, 1972, v. 013  p. 0027, 69.69, , 7.28, 5.97, 17.06, 920.0, , 
336, GJ02-054614, Physics and Chemistry of  Glasses, 1972, v. 013  p. 0027, 69.83, , 7.3, 3.98, 18.89, 834.0, , 
337, GJ02-054615, Physics and Chemistry of  Glasses, 1972, v. 013  p. 0027, 69.96, , 7.31, 1.99, 20.74, 809.0, , 
338, GJ02-054616, Physics and Chemistry of  Glasses, 1972, v. 013  p. 0027, 70.09, , 7.32, , 22.58, 797.0, , 
339, GJ02-054617, Physics and Chemistry of  Glasses, 1972, v. 013  p. 0027, 68.97, , 7.24, 12.49, 11.3, 1121.0, , 
340, GJ02-054618, Physics and Chemistry of  Glasses, 1972, v. 013  p. 0027, 67.74, , 7.27, 7.95, 17.03, 964.0, , 
341, GJ02-054619, Physics and Chemistry of  Glasses, 1972, v. 013  p. 0027, 67.87, , 7.29, 5.97, 18.86, 905.0, , 
342, GJ02-054620, Physics and Chemistry of  Glasses, 1972, v. 013  p. 0027, 68.0, , 7.3, 3.99, 20.71, 803.0, , 
343, GJ02-054621, Physics and Chemistry of  Glasses, 1972, v. 013  p. 0027, 68.13, , 7.31, 1.99, 22.55, 783.0, , 
344, GJ02-054622, Physics and Chemistry of  Glasses, 1972, v. 013  p. 0027, 68.26, , 7.33, , 24.41, 763.0, , 
345, GJ02-054623, Physics and Chemistry of  Glasses, 1972, v. 013  p. 0027, 66.54, , 7.18, 20.66, 5.61, 1257.0, , 
346, GJ02-054624, Physics and Chemistry of  Glasses, 1972, v. 013  p. 0027, 66.8, , 7.21, 16.6, 9.38, 1198.0, , 
347, GJ02-054625, Physics and Chemistry of  Glasses, 1972, v. 013  p. 0027, 66.98, , 7.3, 5.03, 20.69, 845.0, , 
348, GJ02-054626, Physics and Chemistry of  Glasses, 1972, v. 013  p. 0027, 65.93, , 7.28, 7.95, 18.84, 940.0, , 
349, GJ02-054627, Physics and Chemistry of  Glasses, 1972, v. 013  p. 0027, 66.05, , 7.29, 5.97, 20.68, 885.0, , 
350, GJ02-054628, Physics and Chemistry of  Glasses, 1972, v. 013  p. 0027, 66.18, , 7.3, 3.99, 22.52, 803.0, , 
351, GJ02-054629, Physics and Chemistry of  Glasses, 1972, v. 013  p. 0027, 66.31, , 7.32, 1.99, 24.38, 785.0, , 
352, GJ02-054630, Physics and Chemistry of  Glasses, 1972, v. 013  p. 0027, 67.83, , , 5.38, 26.79, 796.0, , 
353, GJ02-054631, Physics and Chemistry of  Glasses, 1972, v. 013  p. 0027, 65.16, , 7.25, 12.5, 15.08, 1083.0, , 
354, GJ02-054632, Physics and Chemistry of  Glasses, 1972, v. 013  p. 0027, 64.11, , 7.28, 7.96, 20.65, 960.0, , 
355, GJ02-054633, Physics and Chemistry of  Glasses, 1972, v. 013  p. 0027, 64.23, , 7.3, 5.98, 22.49, 917.0, , 
356, GJ02-054634, Physics and Chemistry of  Glasses, 1972, v. 013  p. 0027, 64.35, , 7.31, 3.99, 24.35, 862.0, , 
357, GJ02-054635, Physics and Chemistry of  Glasses, 1972, v. 013  p. 0027, 64.48, , 7.32, 2.0, 26.2, 797.0, , 
358, GJ02-054636, Physics and Chemistry of  Glasses, 1972, v. 013  p. 0027, 62.76, , 7.19, 20.69, 9.36, 1236.0, , 
359, GJ02-054637, Physics and Chemistry of  Glasses, 1972, v. 013  p. 0027, 63.01, , 7.22, 16.62, 13.15, 1159.0, , 
360, GJ02-054638, Physics and Chemistry of  Glasses, 1972, v. 013  p. 0027, 62.29, , 7.29, 7.96, 22.46, 1000.0, , 
361, GJ02-054639, Physics and Chemistry of  Glasses, 1972, v. 013  p. 0027, 62.4, , 7.3, 5.98, 24.31, 963.0, , 
362, GJ02-054640, Physics and Chemistry of  Glasses, 1972, v. 013  p. 0027, 62.52, , 7.31, 3.99, 26.17, 944.0, , 
363, GJ02-054641, Physics and Chemistry of  Glasses, 1972, v. 013  p. 0027, 61.35, , 7.26, 12.52, 18.88, 1063.0, , 
364, GJ02-054642, Physics and Chemistry of  Glasses, 1972, v. 013  p. 0027, 58.97, , 7.2, 20.71, 13.12, 1198.0, , 
365, GJ02-054643, Physics and Chemistry of  Glasses, 1972, v. 013  p. 0027, 59.2, , 7.23, 16.64, 16.93, 1120.0, , 
366, GJ02-054644, Physics and Chemistry of  Glasses, 1972, v. 013  p. 0027, 57.52, , 7.26, 12.53, 22.68, 1131.0, , 
367, GJ02-054645, Physics and Chemistry of  Glasses, 1972, v. 013  p. 0027, 55.16, , 7.21, 20.74, 16.89, 1179.0, , 
368, GJ02-054646, Physics and Chemistry of  Glasses, 1972, v. 013  p. 0027, 55.38, , 7.24, 16.66, 20.72, 1180.0, , 
369, GJ02-054647, Physics and Chemistry of  Glasses, 1972, v. 013  p. 0027, 51.35, , 7.22, 20.76, 20.66, 1236.0, , 
370, GJ02-054648, Physics and Chemistry of  Glasses, 1972, v. 013  p. 0027, 74.45, , 3.7, 2.12, 19.73, 710.0, , 
371, GI06-055046, Proc. ICG, 1980, v. 001  p. 0469, 63.65, 12.93, 3.27, 3.52, 13.83, 1058.0, , 
372, GJ03-055468, Physics and Chemistry of  Glasses, 1973, v. 014  p. 0033, 60.0, , , 20.0, 20.0, 1160.0, , 
373, GJ03-055469, Physics and Chemistry of  Glasses, 1973, v. 014  p. 0033, 57.5, , , 21.25, 21.25, 1225.0, , 
374, GJ03-055470, Physics and Chemistry of  Glasses, 1973, v. 014  p. 0033, 55.0, , , 22.5, 22.5, 1235.0, ,
