Repository: simoncappe/mig_verre_compo

$pip install -U scikit-learn
$pip install sklearn

File: liquidus_table_95.csv (part 2 of 11)
39, GJ02-032269, J. Australian Ceramic Soc., 1984, v. 020  p. 0053, 73.88, 0.8, , 10.91, 14.41, 974.0, , 
40, GJ02-032270, J. Australian Ceramic Soc., 1984, v. 020  p. 0053, 73.96, 0.92, , 10.7, 14.42, 974.0, , 
41, GJ02-032271, J. Australian Ceramic Soc., 1984, v. 020  p. 0053, 73.75, 0.92, , 10.6, 14.73, 964.0, , 
42, GJ02-032272, J. Australian Ceramic Soc., 1984, v. 020  p. 0053, 73.68, 0.92, , 10.38, 15.02, 956.0, , 
375, GJ02-055692, J. American Ceramic Soc., 1983, v. 066  p. 0132, 81.64, , , , 18.36, 1207.0, , 
376, GJ02-055693, J. American Ceramic Soc., 1983, v. 066  p. 0132, 81.47, , , , 18.53, 1166.0, , 
377, GP06-058149, US Patent    Corning Inc. (US), 1987, A4693987, 69.68, 9.93, 1.99, 14.23, , 1180.0, , 
378, GP06-058155, US Patent    Corning Inc. (US), 1987, A4693987, 69.9, 9.98, 4.96, 11.03, , 1279.0, , 
379, GP06-058156, US Patent    Corning Inc. (US), 1987, A4693987, 69.16, 9.12, 2.21, 17.27, , 1251.0, , 
380, GP06-058157, US Patent    Corning Inc. (US), 1987, A4693987, 68.9, 10.52, 1.97, 14.65, , 1225.0, , 
381, GJ02-059482, Physics and Chemistry of  Glasses, 1967, v. 008  p. 0019, 80.0, , , , 15.0, 1180.0, , 
382, GJ02-059483, Physics and Chemistry of  Glasses, 1967, v. 008  p. 0019, 80.0, , , , 20.0, 1080.0, , 
383, GJ06-061581, Physics and Chemistry of  Glasses, 1976, v. 017  p. 0045, 75.14, 2.41, , 1.64, 20.81, 736.0, , 
384, GJ06-061582, Physics and Chemistry of  Glasses, 1976, v. 017  p. 0045, 73.64, 2.41, , 1.64, 22.31, 743.0, , 
385, GJ06-061583, Physics and Chemistry of  Glasses, 1976, v. 017  p. 0045, 73.6, 2.41, , 2.19, 21.8, 746.0, , 
386, GJ06-061584, Physics and Chemistry of  Glasses, 1976, v. 017  p. 0045, 75.1, 2.41, , 2.18, 20.3, 822.0, , 
387, GJ06-061585, Physics and Chemistry of  Glasses, 1976, v. 017  p. 0045, 68.6, 4.9, , 3.33, 23.17, 748.0, , 
388, GJ06-061586, Physics and Chemistry of  Glasses, 1976, v. 017  p. 0045, 75.62, 4.88, , 4.44, 15.06, 948.0, , 
389, GJ06-061587, Physics and Chemistry of  Glasses, 1976, v. 017  p. 0045, 64.24, 4.88, , 7.77, 23.1, 930.0, , 
390, GJ06-061588, Physics and Chemistry of  Glasses, 1976, v. 017  p. 0045, 66.73, 7.8, , 3.4, 22.07, 920.0, , 
391, GJ06-061589, Physics and Chemistry of  Glasses, 1976, v. 017  p. 0045, 66.8, 7.8, , 2.27, 23.13, 750.0, , 
392, GJ06-061590, Physics and Chemistry of  Glasses, 1976, v. 017  p. 0045, 59.42, 7.5, , 1.7, 31.37, 750.0, , 
393, GJ03-061991, J. Materials Science, 1979, v. 014  p. 1159, 50.64, , , 33.06, 16.28, 1276.0, , 
394, GJ03-061992, J. Materials Science, 1979, v. 014  p. 1159, 53.53, , , 31.66, 14.68, 1273.0, , 
395, GJ03-061993, J. Materials Science, 1979, v. 014  p. 1159, 54.09, , , 31.59, 14.3, 1268.0, , 
396, GP06-064129, Japanese Patent    Corning Inc. (US), 1987, A113735, 73.61, 9.23, , 12.56, , 1336.0, , 
397, GP06-064617, Japanese Patent    Corning Inc. (US), 1981, A084336, 69.94, 10.01, 0.01, 17.5, , 1208.0, , 
398, GP06-067263, Japanese Patent    Corning Inc. (US), 1988, A069732, 69.68, 9.93, 1.99, 14.23, , 1180.0, , 
399, GP06-067269, Japanese Patent    Corning Inc. (US), 1988, A069732, 69.9, 9.98, 4.96, 11.03, , 1279.0, , 
400, GP03-067270, Japanese Patent    Corning Inc. (US), 1988, A069732, 69.16, 9.12, 2.21, 17.27, , 1251.0, , 
401, GP06-067271, Japanese Patent    Corning Inc. (US), 1988, A069732, 68.9, 10.52, 1.97, 14.65, , 1225.0, , 
402, GP06-068285, European Patent    Corning Inc. (US), 1982, A0048120, 71.75, 11.11, , 15.13, , 1278.0, , 
403, GP06-068286, European Patent    Corning Inc. (US), 1982, A0048120, 71.68, 11.12, , 15.17, , 1266.0, , 
404, GP06-068287, European Patent    Corning Inc. (US), 1982, A0048120, 71.69, 11.12, , 14.12, , 1280.0, , 
405, GP06-068288, European Patent    Corning Inc. (US), 1982, A0048120, 71.75, 11.12, , 17.13, , 1300.0, , 
406, GP06-068289, European Patent    Corning Inc. (US), 1982, A0048120, 73.02, 10.96, , 14.02, , 1295.0, , 
407, GP06-068290, European Patent    Corning Inc. (US), 1982, A0048120, 71.74, 11.09, , 14.11, , 1268.0, , 
408, GP06-068291, European Patent    Corning Inc. (US), 1982, A0048120, 71.73, 11.09, , 15.18, , 1275.0, , 
409, GP03-070928, European Patent    PPG Industries (US), 1985, A0165530, 60.53, 7.31, 5.19, 24.84, 0.89, 1150.0, , 
410, GJ02-073005, Physics and Chemistry of  Glasses, 1961, v. 002  p. 0055, 66.3, , , 16.96, 16.74, 1082.0, , 
411, GJ02-073006, Physics and Chemistry of  Glasses, 1961, v. 002  p. 0055, 64.47, , 2.58, 16.49, 16.46, 1100.0, , 
412, GJ02-073007, Physics and Chemistry of  Glasses, 1961, v. 002  p. 0055, 66.16, , , 16.93, 16.91, 1107.0, , 
413, GJ02-073009, Physics and Chemistry of  Glasses, 1961, v. 002  p. 0055, 64.39, , , 16.49, 16.24, 1096.0, , 
414, GJ02-073011, Physics and Chemistry of  Glasses, 1961, v. 002  p. 0055, 64.42, , , 16.49, 16.21, 1102.0, , 
415, GJ02-073012, Physics and Chemistry of  Glasses, 1961, v. 002  p. 0055, 68.32, , , 14.94, 16.74, 1048.0, , 
416, GJ02-073013, Physics and Chemistry of  Glasses, 1961, v. 002  p. 0055, 66.16, , 1.25, 16.43, 16.16, 1054.0, , 
417, GJ02-073014, Physics and Chemistry of  Glasses, 1961, v. 002  p. 0055, 66.6, , 2.63, 14.57, 16.2, 1063.0, , 
418, GJ02-073015, Physics and Chemistry of  Glasses, 1961, v. 002  p. 0055, 70.83, , , 11.76, 17.41, 977.0, , 
419, GJ02-073016, Physics and Chemistry of  Glasses, 1961, v. 002  p. 0055, 68.72, , 2.91, 11.41, 16.96, 1002.0, , 
420, GJ02-073017, Physics and Chemistry of  Glasses, 1961, v. 002  p. 0055, 66.79, , 5.66, 11.09, 16.46, 1002.0, , 
421, GJ02-073018, Physics and Chemistry of  Glasses, 1961, v. 002  p. 0055, 68.79, , , 11.42, 16.88, 976.0, , 
422, GJ02-073019, Physics and Chemistry of  Glasses, 1961, v. 002  p. 0055, 68.77, , , 11.42, 16.91, 993.0, , 
423, GJ02-073022, Physics and Chemistry of  Glasses, 1961, v. 002  p. 0055, 68.77, , , 11.42, 16.9, 1015.0, , 
424, GJ02-073024, Physics and Chemistry of  Glasses, 1961, v. 002  p. 0055, 68.76, , , 11.42, 16.91, 967.0, , 
425, GJ02-073025, Physics and Chemistry of  Glasses, 1961, v. 002  p. 0055, 69.77, , , 11.59, 17.16, 965.0, , 
426, GJ02-073026, Physics and Chemistry of  Glasses, 1961, v. 002  p. 0055, 74.85, , , 10.13, 15.02, 1040.0, , 
427, GJ02-073027, Physics and Chemistry of  Glasses, 1961, v. 002  p. 0055, 74.13, , 0.95, 10.03, 14.89, 1008.0, , 
428, GJ02-073028, Physics and Chemistry of  Glasses, 1961, v. 002  p. 0055, 74.11, , , 10.03, 14.87, 1003.0, , 
429, GJ02-073029, Physics and Chemistry of  Glasses, 1961, v. 002  p. 0055, 74.1, , , 10.03, 14.88, 1017.0, , 
430, GJ02-073030, Physics and Chemistry of  Glasses, 1961, v. 002  p. 0055, 74.1, , , 10.03, 14.88, 1008.0, , 
431, GP06-073967, European Patent    Corning Inc. (US), 1986, A0204431, 72.01, 10.28, , 15.19, , 1300.0, , 
432, GP06-075222, US Patent    Corning Inc. (US), 1987, A4634684, 80.0, 10.0, , 5.0, , 1336.0, , 
433, GP06-075576, US Patent    Corning Inc. (US), 1987, A4666868, 80.0, 10.0, , 5.0, , 1336.0, , 
434, GP02-080228, US Patent    Owens Corning  (US), 1983, A4396722, 63.12, 2.74, 2.46, 8.43, 19.76, 1011.0, , 
435, GP02-080229, US Patent    Owens Corning  (US), 1983, A4396722, 61.93, 2.63, 6.81, 7.83, 17.42, 902.0, , 
436, GP02-080230, US Patent    Owens Corning  (US), 1983, A4396722, 62.35, 2.65, 5.63, 6.46, 19.52, 905.0, , 
437, GP02-080231, US Patent    Owens Corning  (US), 1983, A4396722, 62.72, 2.66, 4.44, 5.17, 21.59, 981.0, , 
438, GP02-080232, US Patent    Owens Corning  (US), 1983, A4396722, 60.16, 2.62, 7.7, 8.79, 17.37, 1028.0, , 
439, GP02-080233, US Patent    Owens Corning  (US), 1983, A4396722, 60.49, 2.64, 6.52, 7.53, 19.45, 923.0, , 
440, GP02-080234, US Patent    Owens Corning  (US), 1983, A4396722, 60.82, 2.65, 5.34, 6.25, 21.54, 936.0, , 
441, GP03-080511, US Patent    Corning Inc. (US), 1984, A4439528, 66.57, 0.25, 0.18, 30.72, 2.28, 1380.0, , 
442, GP02-083662, US Patent    Pilkington (GB), 1982, A4330628, 74.79, , , 6.46, 15.53, 970.0, , 
443, GP02-083663, US Patent    Pilkington (GB), 1982, A4330628, 76.81, , , 6.45, 15.53, 1110.0, , 
444, GP02-083672, US Patent    Pilkington (GB), 1982, A4330628, 72.09, 0.76, 5.76, 8.4, 12.61, 1000.0, , 
445, GP02-083673, US Patent    Pilkington (GB), 1982, A4330628, 70.1, 0.74, 5.81, 8.37, 12.59, 900.0, , 
446, GJ03-084842, Glass Physics & Chemistry, 1979, v. 005  p. 0555, 79.52, , 20.48, , , 2144.0, , 
447, GJ03-084843, Glass Physics & Chemistry, 1979, v. 005  p. 0555, 76.0, 1.7, 22.3, , , 1800.0, , 
448, GJ03-084844, Glass Physics & Chemistry, 1979, v. 005  p. 0555, 73.9, 2.7, 23.4, , , 1695.0, , 
449, GJ03-084845, Glass Physics & Chemistry, 1979, v. 005  p. 0555, 72.5, 3.4, 24.1, , , 1600.0, , 
450, GJ06-084846, Glass Physics & Chemistry, 1979, v. 005  p. 0555, 69.3, 25.5, 5.2, , , 1400.0, , 
451, GJ06-084847, Glass Physics & Chemistry, 1979, v. 005  p. 0555, 66.2, 27.1, 6.7, , , 1200.0, , 
452, GJ06-084848, Glass Physics & Chemistry, 1979, v. 005  p. 0555, 63.5, 28.6, 7.9, , , 1100.0, , 
453, GJ06-084849, Glass Physics & Chemistry, 1979, v. 005  p. 0555, 61.8, 29.3, 8.9, , , 1000.0, , 
454, GJ03-084850, Glass Physics & Chemistry, 1979, v. 005  p. 0555, 80.3, 2.48, , 17.22, , 1342.0, , 
455, GJ03-084851, Glass Physics & Chemistry, 1979, v. 005  p. 0555, 72.54, 3.89, , 23.57, , 1230.0, , 
456, GJ03-084852, Glass Physics & Chemistry, 1979, v. 005  p. 0555, 69.16, 4.95, , 25.89, , 1130.0, , 
457, GJ03-084853, Glass Physics & Chemistry, 1979, v. 005  p. 0555, 67.77, 5.65, , 26.58, , 1013.0, , 
458, GJ03-084854, Glass Physics & Chemistry, 1979, v. 005  p. 0555, 65.37, 6.86, , 27.77, , 929.0, , 
459, GJ03-084855, Glass Physics & Chemistry, 1979, v. 005  p. 0555, 76.46, 3.06, , 17.56, 0.4, 1221.0, , 
460, GJ03-084856, Glass Physics & Chemistry, 1979, v. 005  p. 0555, 75.53, 3.98, , 17.42, 0.42, 1075.0, , 
461, GJ03-084857, Glass Physics & Chemistry, 1979, v. 005  p. 0555, 73.31, 4.77, , 18.3, 0.42, 924.0, , 
462, GJ03-084858, Glass Physics & Chemistry, 1979, v. 005  p. 0555, 70.69, 5.86, , 18.5, 0.54, 775.0, , 
463, GJ03-084860, Glass Physics & Chemistry, 1979, v. 005  p. 0555, 77.9, 2.05, , 18.0, 2.05, 1260.0, , 
464, GJ03-084861, Glass Physics & Chemistry, 1979, v. 005  p. 0555, 77.4, 3.1, , 16.71, 2.79, 1043.0, , 
465, GJ03-084862, Glass Physics & Chemistry, 1979, v. 005  p. 0555, 72.86, 4.22, , 19.19, 3.73, 929.0, , 
466, GJ03-084863, Glass Physics & Chemistry, 1979, v. 005  p. 0555, 73.0, 4.96, , 17.42, 4.62, 805.0, , 
467, GJ03-084864, Glass Physics & Chemistry, 1979, v. 005  p. 0555, 79.38, , , 20.62, , 1960.0, , 
468, GJ03-084865, Glass Physics & Chemistry, 1979, v. 005  p. 0555, 81.45, , , 18.55, , 2014.0, , 
469, GJ03-084866, Glass Physics & Chemistry, 1979, v. 005  p. 0555, 82.91, , , 17.09, , 2044.0, , 
470, GB06-089398, Technical Glasses, 1961, v. 001  p. 0432, 58.86, 11.28, 11.1, 13.74, 5.01, 1225.0, , 
471, GP06-091567, US Patent    Corning Inc. (US), 1981, A4255198, 69.94, 10.01, 0.01, 17.5, , 1208.0, , 
472, GP06-091773, US Patent    Corning Inc. (US), 1979, A4180618, 76.1, 12.6, , 11.3, , 1355.0, , 
473, GP06-091774, US Patent    Corning Inc. (US), 1979, A4180618, 76.1, 12.6, 2.0, 9.3, , 1363.0, , 
474, GP06-091775, US Patent    Corning Inc. (US), 1979, A4180618, 76.1, 12.6, , 9.3, , 1332.0, , 
475, GP06-091777, US Patent    Corning Inc. (US), 1979, A4180618, 76.1, 12.6, , 9.3, , 1328.0, , 
476, GP06-091778, US Patent    Corning Inc. (US), 1979, A4180618, 76.1, 12.6, , 7.3, , 1281.0, , 
477, GP06-092435, US Patent    PPG Industries (US), 1980, A4199364, 59.56, 7.54, 13.17, 15.95, 1.04, 1220.0, , 
478, GP06-092436, US Patent    PPG Industries (US), 1980, A4199364, 58.9, 10.31, 8.16, 19.48, 0.39, 1221.0, , 
479, GP06-092437, US Patent    PPG Industries (US), 1980, A4199364, 57.24, 8.04, 13.99, 16.99, 1.01, 1234.0, , 
480, GP06-092438, US Patent    PPG Industries (US), 1980, A4199364, 56.57, 9.95, 12.79, 16.72, 1.06, 1206.0, , 
481, GP06-092439, US Patent    PPG Industries (US), 1980, A4199364, 61.44, 9.15, 10.58, 16.32, 0.68, 1205.0, , 
482, GP06-092440, US Patent    PPG Industries (US), 1980, A4199364, 57.76, 10.21, 11.1, 17.06, 1.1, 1208.0, , 
483, GP06-092441, US Patent    PPG Industries (US), 1980, A4199364, 58.79, 19.75, 5.13, 11.86, 0.19, 1232.0, , 
484, GP06-093157, US Patent    Corning Inc. (US), 1981, A4302250, 71.75, 11.11, , 15.13, , 1278.0, , 
485, GP06-093158, US Patent    Corning Inc. (US), 1981, A4302250, 71.68, 11.12, , 15.17, , 1266.0, , 
486, GP06-093159, US Patent    Corning Inc. (US), 1981, A4302250, 71.69, 11.12, , 14.12, , 1280.0, , 
487, GP06-093160, US Patent    Corning Inc. (US), 1981, A4302250, 71.75, 11.12, , 17.13, , 1300.0, , 
488, GP06-093161, US Patent    Corning Inc. (US), 1981, A4302250, 73.02, 10.96, , 14.02, , 1295.0, , 
489, GP06-093162, US Patent    Corning Inc. (US), 1981, A4302250, 71.74, 11.09, , 14.11, , 1268.0, , 
490, GP06-093163, US Patent    Corning Inc. (US), 1981, A4302250, 71.73, 11.09, , 15.18, , 1275.0, , 
491, GP02-093423, US Patent    Saint-Gobain (FR), 1980, A4203746, 65.9, 3.22, 5.25, 5.92, 15.46, 960.0, , 
492, GP02-093424, US Patent    Saint-Gobain (FR), 1980, A4203746, 65.42, 3.16, 5.21, 6.14, 15.38, 1015.0, , 
493, GP02-093426, US Patent    Saint-Gobain (FR), 1980, A4203746, 65.12, 3.17, 6.11, 5.94, 14.87, 1040.0, , 
494, GP03-094198, US Patent    PPG Industries (US), 1985, A4542106, 60.53, 7.31, 5.19, 24.84, 0.89, 1149.0, , 
495, GP02-094417, US Patent    PPG Industries (US), 1980, A4192689, 72.3, 0.75, 5.14, 9.09, 12.71, 991.0, , 
496, GP02-094422, US Patent    PPG Industries (US), 1980, A4192689, 77.03, , , 6.97, 16.0, 1104.0, , 
497, GP02-094423, US Patent    PPG Industries (US), 1980, A4192689, 74.25, 2.39, , 7.08, 16.27, 857.0, , 
498, GP02-094424, US Patent    PPG Industries (US), 1980, A4192689, 74.56, , , 7.11, 16.34, 936.0, , 
499, GP02-094426, US Patent    PPG Industries (US), 1980, A4192689, 72.95, , , 8.74, 16.32, 924.0, , 
500, GP02-094427, US Patent    PPG Industries (US), 1980, A4192689, 70.04, 2.44, , 8.89, 16.6, 947.0, , 
501, GP02-094428, US Patent    PPG Industries (US), 1980, A4192689, 72.79, , , 11.75, 15.46, 976.0, , 
502, GP02-094429, US Patent    PPG Industries (US), 1980, A4192689, 70.23, , , 11.99, 15.79, 1002.0, , 
503, GP02-094430, US Patent    PPG Industries (US), 1980, A4192689, 73.82, 0.59, , 10.83, 14.76, 968.0, , 
504, GP02-094431, US Patent    PPG Industries (US), 1980, A4192689, 70.98, 3.0, , 11.01, 15.0, 1044.0, , 
505, GP02-094432, US Patent    PPG Industries (US), 1980, A4192689, 75.32, 2.4, , 5.99, 16.28, 972.0, , 
506, GP02-094433, US Patent    PPG Industries (US), 1980, A4192689, 76.4, 2.4, , 4.91, 16.29, 1019.0, , 
507, GP02-094434, US Patent    PPG Industries (US), 1980, A4192689, 76.48, 2.4, , 3.82, 17.3, 989.0, , 
508, GP02-094436, US Patent    PPG Industries (US), 1980, A4192689, 73.18, , , 8.83, 15.98, 933.0, , 
509, GP03-094951, US Patent    Owens Corning  (US), 1982, A4366251, 37.79, 5.6, 18.87, 37.73, , 1380.0, , 
510, GP03-094952, US Patent    Owens Corning  (US), 1982, A4366251, 38.41, 3.98, 19.17, 38.43, , 1394.0, , 
511, GP03-094953, US Patent    Owens Corning  (US), 1982, A4366251, 40.14, 5.63, 18.09, 36.14, , 1283.0, , 
512, GB03-096861, Properties of Glass, 1954, v. 001  p. 0387, 75.04, , , 19.03, 5.93, 1438.0, , 
513, GB03-096863, Properties of Glass, 1954, v. 001  p. 0388, 74.32, , , 21.4, 4.28, 1475.0, , 
514, GB03-096873, Properties of Glass, 1954, v. 001  p. 0388, 73.44, , , 21.42, 5.14, 1475.0, , 
515, GB03-096874, Properties of Glass, 1954, v. 001  p. 0388, 73.36, , , 21.42, 5.22, 1475.0, , 
516, GB03-096875, Properties of Glass, 1954, v. 001  p. 0388, 73.33, , , 21.18, 5.48, 1475.0, , 
517, GB03-096952, Properties of Glass, 1954, v. 001  p. 0389, 58.29, , , 36.93, 4.77, 1472.0, , 
518, GB03-096968, Properties of Glass, 1954, v. 001  p. 0389, 53.73, , , 40.47, 5.79, 1493.0, , 
519, GB03-097023, Properties of Glass, 1954, v. 001  p. 0390, 40.3, , , 34.04, 25.66, 1570.0, , 
520, GB02-097024, Properties of Glass, 1954, v. 001  p. 0390, 37.48, , , 24.98, 37.54, 1570.0, , 
521, GP06-101365, Japanese Patent    Nippon Sheet Glass (J), 1989, A126239, 62.79, 17.81, , 18.91, , 1460.0, , 
522, GP06-101366, Japanese Patent    Nippon Sheet Glass (J), 1989, A126239, 62.79, 17.81, , 14.93, , 1460.0, , 
523, GP06-101368, Japanese Patent    Nippon Sheet Glass (J), 1989, A126239, 69.34, 19.67, , 10.44, , 1460.0, , 
524, GP06-101370, Japanese Patent    Nippon Sheet Glass (J), 1989, A126239, 64.68, 19.9, , 14.93, , 1460.0, , 
525, GP06-101371, Japanese Patent    Nippon Sheet Glass (J), 1989, A126239, 64.68, 14.93, , 19.9, , 1408.0, , 
526, GP06-101378, Japanese Patent    Nippon Sheet Glass (J), 1989, A126239, 64.68, 18.41, 2.49, 13.93, , 1457.0, , 
527, GJ02-109561, J. Non-Crystalline Solids, 1989, v. 112  p. 0111, 64.1, , , , 32.05, 925.0, , 
528, GJ02-109562, J. Non-Crystalline Solids, 1989, v. 112  p. 0111, 65.36, , , , 32.68, 843.0, , 
529, GJ02-109563, J. Non-Crystalline Solids, 1989, v. 112  p. 0111, 66.01, , , , 33.0, 867.0, , 
530, GJ02-111845, Glass Science and Technology, 1990, v. 063  p. 0309, 72.16, 1.18, 2.33, 11.22, 12.43, 1048.0, , 
531, GJ02-111846, Glass Science and Technology, 1990, v. 063  p. 0309, 71.85, 1.22, 2.92, 10.77, 12.59, 1038.0, , 
532, GJ02-111847, Glass Science and Technology, 1990, v. 063  p. 0309, 72.0, 1.23, 3.05, 9.24, 13.94, 999.0, , 
533, GJ02-111848, Glass Science and Technology, 1990, v. 063  p. 0309, 72.16, 1.15, 2.87, 9.47, 13.85, 993.0, , 
534, GP06-116614, Japanese Patent    Central Glass (J), 1991, A005343, 59.86, 21.71, 8.58, 8.63, , 1430.0, , 
535, GP06-116615, Japanese Patent    Central Glass (J), 1991, A005343, 64.61, 19.04, 8.6, 4.94, , 1460.0, , 
536, GP06-116616, Japanese Patent    Central Glass (J), 1991, A005343, 64.19, 19.95, 8.7, 5.0, , 1480.0, , 
537, GP06-116617, Japanese Patent    Central Glass (J), 1991, A005343, 62.02, 19.27, 10.08, 7.24, , 1450.0, , 
538, GP06-116618, Japanese Patent    Central Glass (J), 1991, A005343, 63.44, 19.71, 9.45, 5.56, , 1430.0, , 
539, GP02-124526, US Patent    Corning Inc. (US), 1992, A5100452, 63.5, , 4.9, 8.3, 23.3, 988.0, , 
540, GP02-124529, US Patent    Corning Inc. (US), 1992, A5100452, 62.3, 1.0, 4.3, 4.3, 27.3, 800.0, , 
541, GP02-126100, European Patent    Pilkington (GB), 1992, A0516354, 69.28, 0.58, 5.9, 8.48, 14.87, 952.0, , 
542, GP02-126101, European Patent    Pilkington (GB), 1992, A0516354, 68.57, 1.17, 5.92, 8.52, 14.93, 964.0, , 
543, GP02-126102, European Patent    Pilkington (GB), 1992, A0516354, 67.86, 1.76, 5.95, 8.55, 14.99, 982.0, , 
544, GP02-126103, European Patent    Pilkington (GB), 1992, A0516354, 67.13, 2.36, 5.97, 8.59, 15.05, 1002.0, , 
545, GP02-126104, European Patent    Pilkington (GB), 1992, A0516354, 69.81, 1.76, 5.94, 8.54, 13.05, 1012.0, , 
546, GP02-126105, European Patent    Pilkington (GB), 1992, A0516354, 68.83, 1.76, 5.95, 8.55, 14.02, 1002.0, , 
547, GP02-126106, European Patent    Pilkington (GB), 1992, A0516354, 66.88, 1.76, 5.95, 8.55, 15.97, 980.0, , 
548, GP02-126107, European Patent    Pilkington (GB), 1992, A0516354, 66.81, 1.76, 5.94, 9.61, 14.98, 1018.0, , 
549, GP02-126108, European Patent    Pilkington (GB), 1992, A0516354, 68.9, 1.76, 5.95, 7.49, 15.0, 950.0, , 
550, GP02-126109, European Patent    Pilkington (GB), 1992, A0516354, 68.34, 1.76, 5.95, 8.55, 14.51, 990.0, , 
551, GP02-126110, European Patent    Pilkington (GB), 1992, A0516354, 68.86, 1.76, 5.95, 8.02, 14.51, 966.0, , 
552, GP02-126111, European Patent    Pilkington (GB), 1992, A0516354, 68.29, 1.77, 5.99, 8.07, 14.6, 1000.0, , 
553, GP02-126112, European Patent    Pilkington (GB), 1992, A0516354, 72.75, 0.77, 0.29, 12.05, 13.63, 1018.0, , 
554, GP02-126113, European Patent    Pilkington (GB), 1992, A0516354, 69.73, 1.76, 5.79, 8.86, 13.04, 1018.0, , 
555, GP02-126114, European Patent    Pilkington (GB), 1992, A0516354, 68.33, 2.37, 5.24, 8.07, 15.09, 996.0, , 
556, GP02-126115, European Patent    Pilkington (GB), 1992, A0516354, 68.54, 1.78, 5.86, 8.64, 13.68, 1026.0, , 
557, GP02-126116, European Patent    Pilkington (GB), 1992, A0516354, 68.23, 1.76, 6.53, 8.11, 14.48, 1006.0, , 
558, GP02-126117, European Patent    Pilkington (GB), 1992, A0516354, 69.99, , 5.88, 8.45, 14.81, 940.0, , 
559, GP02-126118, European Patent    Pilkington (GB), 1992, A0516354, 67.86, 1.76, 5.95, 8.55, 14.99, 981.0, , 
560, GP02-126119, European Patent    Pilkington (GB), 1992, A0516354, 68.86, 1.76, 5.95, 8.02, 14.51, 974.0, , 
561, GP02-126120, European Patent    Pilkington (GB), 1992, A0516354, 68.29, 1.77, 5.99, 8.07, 14.6, 994.0, , 
562, GP02-126121, European Patent    Pilkington (GB), 1992, A0516354, 67.71, 1.78, 6.02, 8.12, 14.7, 1002.0, , 
563, GP02-126122, European Patent    Pilkington (GB), 1992, A0516354, 67.12, 1.8, 6.06, 8.17, 14.79, 1024.0, , 
564, GP02-126123, European Patent    Pilkington (GB), 1992, A0516354, 67.4, 2.4, 4.56, 8.53, 15.34, 1010.0, , 
565, GP02-126124, European Patent    Pilkington (GB), 1992, A0516354, 67.22, 2.4, 6.07, 7.42, 14.81, 1014.0, , 
566, GP02-126125, European Patent    Pilkington (GB), 1992, A0516354, 69.44, 1.17, 5.91, 9.03, 13.94, 1006.0, , 
567, GP02-126126, European Patent    Pilkington (GB), 1992, A0516354, 69.18, 1.17, 5.93, 9.06, 13.51, 1005.0, , 
568, GP03-127006, Japanese Patent    Nippon Electric Glass (J), 1993, A155638, 62.8, 6.4, 3.85, 22.72, 0.4, 1160.0, , 
569, GP03-127007, Japanese Patent    Nippon Electric Glass (J), 1993, A155638, 61.61, 6.44, 3.88, 22.89, 0.2, 1150.0, , 
570, GP03-127008, Japanese Patent    Nippon Electric Glass (J), 1993, A155638, 60.42, 7.06, 5.44, 24.03, 0.3, 1162.0, , 
571, GP03-127009, Japanese Patent    Nippon Electric Glass (J), 1993, A155638, 61.5, 6.48, 3.9, 23.01, 0.4, 1160.0, , 
572, GP02-127092, Japanese Patent    Pilkington (GB), 1993, A170484, 69.28, 0.58, 5.9, 8.48, 14.87, 952.0, , 
573, GP02-127093, Japanese Patent    Pilkington (GB), 1993, A170484, 68.57, 1.17, 5.92, 8.52, 14.93, 964.0, , 
574, GP02-127094, Japanese Patent    Pilkington (GB), 1993, A170484, 67.86, 1.76, 5.95, 8.55, 14.99, 982.0, , 
575, GP02-127095, Japanese Patent    Pilkington (GB), 1993, A170484, 67.13, 2.36, 5.97, 8.59, 15.05, 1002.0, , 
576, GP02-127096, Japanese Patent    Pilkington (GB), 1993, A170484, 69.81, 1.76, 5.94, 8.54, 13.05, 1012.0, , 
577, GP02-127097, Japanese Patent    Pilkington (GB), 1993, A170484, 68.83, 1.76, 5.95, 8.55, 14.02, 1002.0, , 
578, GP02-127098, Japanese Patent    Pilkington (GB), 1993, A170484, 66.88, 1.76, 5.95, 8.55, 15.97, 980.0, , 
579, GP02-127099, Japanese Patent    Pilkington (GB), 1993, A170484, 66.81, 1.76, 5.94, 9.61, 14.98, 1018.0, , 
580, GP02-127100, Japanese Patent    Pilkington (GB), 1993, A170484, 68.9, 1.76, 5.95, 7.49, 15.0, 950.0, , 
581, GP02-127101, Japanese Patent    Pilkington (GB), 1993, A170484, 68.34, 1.76, 5.95, 8.55, 14.51, 990.0, , 
582, GP02-127102, Japanese Patent    Pilkington (GB), 1993, A170484, 68.86, 1.76, 5.95, 8.02, 14.51, 966.0, , 
583, GP02-127103, Japanese Patent    Pilkington (GB), 1993, A170484, 68.29, 1.77, 5.99, 8.07, 14.6, 1000.0, , 
584, GP02-127104, Japanese Patent    Pilkington (GB), 1993, A170484, 72.75, 0.77, 0.29, 12.05, 13.63, 1018.0, , 
585, GP02-127105, Japanese Patent    Pilkington (GB), 1993, A170484, 69.73, 1.76, 5.79, 8.86, 13.04, 1018.0, , 
586, GP02-127106, Japanese Patent    Pilkington (GB), 1993, A170484, 68.33, 2.37, 5.24, 8.07, 15.09, 996.0, , 
587, GP02-127107, Japanese Patent    Pilkington (GB), 1993, A170484, 68.54, 1.78, 5.86, 8.64, 13.68, 1026.0, , 
588, GP02-127108, Japanese Patent    Pilkington (GB), 1993, A170484, 68.23, 1.76, 6.53, 8.11, 14.48, 1006.0, , 
589, GP02-127109, Japanese Patent    Pilkington (GB), 1993, A170484, 69.99, , 5.88, 8.45, 14.81, 940.0, , 
590, GP02-127110, Japanese Patent    Pilkington (GB), 1993, A170484, 67.86, 1.76, 5.95, 8.55, 14.99, 981.0, , 
591, GP02-127111, Japanese Patent    Pilkington (GB), 1993, A170484, 68.86, 1.76, 5.95, 8.02, 14.51, 974.0, , 
592, GP02-127112, Japanese Patent    Pilkington (GB), 1993, A170484, 68.29, 1.77, 5.99, 8.07, 14.6, 994.0, , 
593, GP02-127113, Japanese Patent    Pilkington (GB), 1993, A170484, 67.71, 1.78, 6.02, 8.12, 14.7, 1002.0, , 
594, GP02-127114, Japanese Patent    Pilkington (GB), 1993, A170484, 67.12, 1.8, 6.06, 8.17, 14.79, 1024.0, , 
595, GP02-127115, Japanese Patent    Pilkington (GB), 1993, A170484, 67.4, 2.4, 4.56, 8.53, 15.34, 1010.0, , 
596, GP02-127116, Japanese Patent    Pilkington (GB), 1993, A170484, 67.22, 2.4, 6.07, 7.42, 14.81, 1014.0, , 
597, GP02-127117, Japanese Patent    Pilkington (GB), 1993, A170484, 69.44, 1.17, 5.91, 9.03, 13.94, 1006.0, , 
598, GP02-127118, Japanese Patent    Pilkington (GB), 1993, A170484, 69.18, 1.17, 5.93, 9.06, 13.51, 1005.0, , 
599, GP02-127902, Japanese Patent    Corning Inc. (US), 1993, A279061, 63.5, , 4.9, 8.3, 23.3, 988.0, , 
600, GP02-127905, Japanese Patent    Corning Inc. (US), 1993, A279061, 62.3, 1.0, 4.3, 4.3, 27.3, 800.0, , 
601, GP06-129261, European Patent    Saint-Gobain (FR), 1993, A0525816, 61.91, 12.6, 6.5, 12.47, 1.95, 1270.0, , 
602, GP06-129267, European Patent    Saint-Gobain (FR), 1993, A0525816, 55.99, 1.84, 9.48, 27.81, 3.08, 1290.0, , 
603, GP06-129270, European Patent    Saint-Gobain (FR), 1993, A0525816, 57.53, 2.04, 6.91, 23.72, 8.89, 1230.0, , 
604, GP06-129271, European Patent    Saint-Gobain (FR), 1993, A0525816, 45.79, 3.94, 20.83, 21.52, 6.11, 1300.0, , 
605, GP06-129272, European Patent    Saint-Gobain (FR), 1993, A0525816, 53.78, 3.82, 4.54, 32.61, 3.05, 1350.0, , 
606, GP06-129273, European Patent    Saint-Gobain (FR), 1993, A0525816, 53.39, 9.95, 12.27, 16.13, 3.68, 1230.0, , 
607, GP06-129274, European Patent    Saint-Gobain (FR), 1993, A0525816, 60.68, 0.11, 4.76, 17.67, 14.92, 1120.0, , 
608, GP06-129275, European Patent    Saint-Gobain (FR), 1993, A0525816, 59.13, 4.18, 7.56, 27.0, 0.02, 1300.0, , 
609, GP06-129276, European Patent    Saint-Gobain (FR), 1993, A0525816, 66.99, 1.88, 4.91, 8.36, 14.53, 920.0, , 
610, GP06-129574, European Patent    Saint-Gobain (FR), 1993, A0551476, 61.91, 12.6, 6.5, 12.47, 1.95, 1270.0, , 
611, GP06-129580, European Patent    Saint-Gobain (FR), 1993, A0551476, 55.99, 1.84, 9.48, 27.81, 3.08, 1290.0, , 
612, GP06-129581, European Patent    Saint-Gobain (FR), 1993, A0551476, 56.95, 2.21, 13.41, 26.07, 0.05, 1330.0, , 
613, GP06-129583, European Patent    Saint-Gobain (FR), 1993, A0551476, 57.53, 2.04, 6.91, 23.72, 8.89, 1230.0, , 
614, GP06-129584, European Patent    Saint-Gobain (FR), 1993, A0551476, 45.79, 3.94, 20.83, 21.52, 6.11, 1300.0, , 
615, GP06-129585, European Patent    Saint-Gobain (FR), 1993, A0551476, 53.78, 3.82, 4.54, 32.61, 3.05, 1350.0, , 
616, GP06-129586, European Patent    Saint-Gobain (FR), 1993, A0551476, 53.39, 9.95, 12.27, 16.13, 3.68, 1230.0, , 
617, GP06-129587, European Patent    Saint-Gobain (FR), 1993, A0551476, 60.68, 0.11, 4.76, 17.67, 14.92, 1120.0, , 
618, GP06-129588, European Patent    Saint-Gobain (FR), 1993, A0551476, 59.13, 4.18, 7.56, 27.0, 0.02, 1300.0, , 
619, GP02-129642, European Patent    Corning Inc. (US), 1993, A0558773, 63.5, , 4.9, 8.3, 23.3, 988.0, , 
620, GP02-129645, European Patent    Corning Inc. (US), 1993, A0558773, 62.3, 1.0, 4.3, 4.3, 27.3, 800.0, , 
621, GJ03-144717, Glass Physics & Chemistry, 1992, v. 018  p. 0412, 75.0, , , 20.0, 5.0, 1100.0, , 
622, GJ03-144718, Glass Physics & Chemistry, 1992, v. 018  p. 0412, 73.74, 1.01, , 20.2, 5.05, 1035.0, , 
623, GJ03-144719, Glass Physics & Chemistry, 1992, v. 018  p. 0412, 72.45, 2.04, , 20.41, 5.1, 950.0, , 
624, GJ03-144720, Glass Physics & Chemistry, 1992, v. 018  p. 0412, 70.43, 3.06, , 20.42, 6.1, 900.0, , 
625, GJ03-144721, Glass Physics & Chemistry, 1992, v. 018  p. 0412, 69.93, 4.18, , 20.67, 5.22, 855.0, , 
626, GJ03-144722, Glass Physics & Chemistry, 1992, v. 018  p. 0412, 69.11, 5.31, , 20.26, 5.31, 788.0, , 
627, GJ03-144723, Glass Physics & Chemistry, 1992, v. 018  p. 0412, 73.74, , , 20.2, 5.05, 1260.0, , 
628, GJ03-144724, Glass Physics & Chemistry, 1992, v. 018  p. 0412, 72.45, , , 20.41, 5.1, 1388.0, , 
629, GJ03-144725, Glass Physics & Chemistry, 1992, v. 018  p. 0412, 71.13, , , 20.62, 5.16, 1490.0, , 
630, GJ03-144726, Glass Physics & Chemistry, 1992, v. 018  p. 0412, 69.79, , , 20.83, 5.21, 1605.0, , 
631, GJ03-144728, Glass Physics & Chemistry, 1992, v. 018  p. 0412, 90.12, 0.62, , 2.47, 6.17, 1115.0, , 
632, GJ03-144729, Glass Physics & Chemistry, 1992, v. 018  p. 0412, 72.45, 1.02, , 20.41, 5.1, 1120.0, , 
633, GJ03-144730, Glass Physics & Chemistry, 1992, v. 018  p. 0412, 71.09, 1.55, , 20.61, 5.2, 1125.0, , 
634, GJ03-144731, Glass Physics & Chemistry, 1992, v. 018  p. 0412, 69.8, 2.08, , 20.83, 5.21, 1137.0, , 
635, GJ03-144732, Glass Physics & Chemistry, 1992, v. 018  p. 0412, 68.42, 2.63, , 21.06, 5.26, 1160.0, , 
636, GJ03-144733, Glass Physics & Chemistry, 1992, v. 018  p. 0412, 66.62, 3.17, , 21.15, 5.88, 1175.0, , 
637, GJ03-144734, Glass Physics & Chemistry, 1992, v. 018  p. 0412, 65.15, 3.73, , 21.46, 5.92, 1200.0, , 
638, GJ03-144735, Glass Physics & Chemistry, 1992, v. 018  p. 0412, 64.13, 4.35, , 21.74, 5.43, 1270.0, , 
639, GJ03-144736, Glass Physics & Chemistry, 1992, v. 018  p. 0412, 62.63, 4.95, , 21.98, 5.49, 1295.0, , 
640, GC02-144885, Saint-Gobain (FR), 1993, 03643, 69.86, 0.34, 5.99, 10.07, 12.91, 1030.0, , 
641, GC02-144886, Saint-Gobain (FR), 1992, 03470, 69.75, 0.37, 5.86, 10.13, 13.07, 1020.0, , 
642, GC02-144887, Saint-Gobain (FR), 1993, 03642, 70.71, 0.31, 5.66, 9.09, 13.4, 1000.0, , 
643, GC02-144888, Saint-Gobain (FR), 1992, 03544, 71.84, 0.46, 4.19, 11.58, 11.63, 1080.0, , 
644, GC02-144889, Saint-Gobain (FR), 1986, 02557, 71.3, 0.58, 3.53, 12.18, 12.27, 1080.0, , 
645, GC02-144890, Saint-Gobain (FR), 1993, 03629, 74.24, 0.85, 0.37, 12.26, 11.87, 1070.0, , 
646, GC06-144897, Saint-Gobain (FR), 1985, 02509, 68.3, 15.08, 15.52, 0.15, 0.17, 1470.0, , 
647, GJ02-146162, Glass Science and Technology, 1992, v. 065  p. 0192, 72.8, 0.91, 1.47, 10.3, 14.2, 974.0, , 
648, GJ02-146165, Glass Science and Technology, 1992, v. 065  p. 0192, 72.13, 1.08, 3.06, 10.02, 13.37, 1010.0, , 
649, GJ02-146170, Glass Science and Technology, 1992, v. 065  p. 0192, 73.02, 0.67, 4.71, 6.46, 13.65, 920.0, , 
650, GJ02-146173, Glass Science and Technology, 1992, v. 065  p. 0192, 72.38, 0.53, 3.54, 7.79, 13.67, 903.0, , 
651, GJ02-146175, Glass Science and Technology, 1992, v. 065  p. 0192, 74.07, 0.97, 2.29, 7.99, 13.36, 940.0, , 
652, GP02-155477, Japanese Patent    Ohara Inc. (J), 1994, A107427, 51.62, 6.97, , , 37.32, 850.0, , 
653, GP02-155478, Japanese Patent    Ohara Inc. (J), 1994, A107427, 59.87, 0.61, , , 35.83, 830.0, , 
654, GP06-156211, Japanese Patent    Nippon Sheet Glass (J), 1994, A305773, 63.78, 14.25, 21.47, , 0.5, 1378.0, , 
655, GP06-156212, Japanese Patent    Nippon Sheet Glass (J), 1994, A305773, 65.27, 13.51, 20.23, , 1.0, 1403.0, , 
656, GP06-156213, Japanese Patent    Nippon Sheet Glass (J), 1994, A305773, 65.31, 11.25, 22.47, , 0.97, 1377.0, , 
657, GJ02-160280, Glass Science and Technology, 1995, v. 068  p. 0389, 73.11, 0.85, 2.0, 10.92, 12.44, 1021.0, , 
658, GJ02-161822, J. Non-Crystalline Solids, 1995, v. 188  p. 0136, 66.67, , , , 30.0, 836.0, , 
659, GJ02-161823, J. Non-Crystalline Solids, 1995, v. 188  p. 0136, 66.67, , , , 33.33, 862.0, , 
660, GJ02-161843, J. Non-Crystalline Solids, 1995, v. 188  p. 0136, 60.0, , , , 36.0, 1112.0, , 
661, GJ02-161844, J. Non-Crystalline Solids, 1995, v. 188  p. 0136, 60.0, , , , 40.0, 1144.0, , 
662, GJ02-161866, J. Non-Crystalline Solids, 1995, v. 188  p. 0207, 49.42, , , , 47.91, 680.0, , 
663, GJ02-161867, J. Non-Crystalline Solids, 1995, v. 188  p. 0207, 48.93, , , 10.48, 37.95, 840.0, , 
664, GJ02-161868, J. Non-Crystalline Solids, 1995, v. 188  p. 0207, 48.68, , , 15.65, 33.04, 835.0, , 
665, GJ02-161869, J. Non-Crystalline Solids, 1995, v. 188  p. 0207, 48.44, , , 20.76, 28.18, 1135.0, , 
666, GJ02-161870, J. Non-Crystalline Solids, 1995, v. 188  p. 0207, 48.2, , , 25.82, 23.37, 980.0, , 
667, GJ02-161871, J. Non-Crystalline Solids, 1995, v. 188  p. 0207, 47.97, , , 30.84, 18.6, 1210.0, , 
668, GJ02-161872, J. Non-Crystalline Solids, 1995, v. 188  p. 0207, 47.74, , , 35.8, 13.88, 1050.0, , 
669, GJ02-161873, J. Non-Crystalline Solids, 1995, v. 188  p. 0207, 47.5, , , 40.72, 9.21, 1040.0, , 
670, GJ02-161874, J. Non-Crystalline Solids, 1995, v. 188  p. 0207, 47.28, , , 45.59, 4.58, 1040.0, , 
671, GJ02-161875, J. Non-Crystalline Solids, 1995, v. 188  p. 0207, 78.36, , , , 18.99, 950.0, , 
672, GJ03-166045, J. Ceramic Soc. Japan, 1996, v. 104  p. 0466, 54.05, 4.98, 6.67, 30.02, 4.24, 1206.0, , 
673, GJ03-166046, J. Ceramic Soc. Japan, 1996, v. 104  p. 0466, 52.11, 4.8, 6.43, 28.94, 4.09, 1175.0, , 
674, GJ03-166047, J. Ceramic Soc. Japan, 1996, v. 104  p. 0466, 52.77, 4.86, 6.51, 29.31, 4.14, 1187.0, , 
675, GJ03-166048, J. Ceramic Soc. Japan, 1996, v. 104  p. 0466, 52.94, 4.88, 6.53, 29.41, 4.15, 1110.0, , 
676, GJ03-167592, J. American Ceramic Soc., 1996, v. 079  p. 0920, 64.93, 9.26, , 25.81, , 1229.0, , 
677, GP02-168506, Japanese Patent    AGC (J), 1996, A133778, 71.64, 1.17, 5.91, 8.49, 12.01, 1040.0, , 
678, GP02-168507, Japanese Patent    AGC (J), 1996, A133778, 67.4, 10.88, 5.64, 0.58, 12.78, 1230.0, , 
679, GP06-168895, Japanese Patent    Nitto Boseki (J), 1996, A231240, 68.91, 15.53, 14.99, 0.57, , 1461.0, , 
680, GP03-169845, US Patent, 1996, A5576252, 41.78, 7.88, 12.57, 35.82, 0.6, 1305.0, , 
681, GP03-169846, US Patent, 1996, A5576252, 42.38, 6.48, 10.63, 22.92, 17.06, 1331.0, , 
682, GP03-169980, European Patent, 1996, A0708743, 57.37, 10.05, 6.36, 21.71, 2.07, 1215.0, , 
683, GP03-169981, European Patent, 1996, A0708743, 61.32, 9.38, 4.74, 20.46, 2.06, 1210.0, , 
684, GP03-169982, European Patent, 1996, A0708743, 57.95, 9.4, 11.72, 12.7, 3.24, 1215.0, , 
685, GP03-169983, European Patent, 1996, A0708743, 59.85, 9.34, 5.31, 18.37, 2.61, 1195.0, , 
686, GP03-169985, European Patent, 1996, A0708743, 58.99, 5.57, 6.1, 21.71, 3.77, 1220.0, , 
687, GP02-170201, European Patent, 1996, A0726884, 62.12, 1.76, 6.57, 6.79, 22.23, 966.0, , 
688, GP02-170280, European Patent    Saint-Gobain (FR), 1996, A0734356, 70.42, 0.35, 6.0, 10.0, 13.24, 1020.0, , 
689, GP02-170318, European Patent, 1996, A0738243, 73.02, 1.22, 0.03, 8.45, 12.58, 920.0, , 
690, GJ03-173606, J. Non-Crystalline Solids, 1997, v. 220  p. 0222, 49.4, , , 33.7, 16.9, 1285.9, , 
691, GJ03-173607, J. Non-Crystalline Solids, 1997, v. 220  p. 0222, 50.0, , , 33.3, 16.7, 1290.0, , 
692, GJ03-173608, J. Non-Crystalline Solids, 1997, v. 220  p. 0222, 50.6, , , 32.9, 16.5, 1295.1, , 
693, GJ03-173609, J. Non-Crystalline Solids, 1997, v. 220  p. 0222, 52.0, , , 32.0, 16.0, 1297.9, , 
694, GJ03-173610, J. Non-Crystalline Solids, 1997, v. 220  p. 0222, 53.0, , , 31.3, 15.7, 1300.9, , 
695, GJ03-174356, J. Ceramic Soc. Japan, 1997, v. 105  p. 1109, 50.0, 25.0, 25.0, , , 1540.0, , 
696, GJ03-174357, J. Ceramic Soc. Japan, 1997, v. 105  p. 1109, 50.0, 25.0, , 25.0, , 1550.0, , 
697, GB02-174375, Data Book of Glass Composition (J), 1991, v. 001  p. 0023, 73.17, 1.07, 0.15, 12.11, 12.82, 1063.0, , 
698, GB02-174376, Data Book of Glass Composition (J), 1991, v. 001  p. 0023, 74.09, 1.19, 0.15, 11.7, 11.96, 1067.0, , 
699, GB02-174377, Data Book of Glass Composition (J), 1991, v. 001  p. 0023, 73.56, 1.01, 0.3, 11.93, 12.36, 1063.0, , 
700, GB02-174378, Data Book of Glass Composition (J), 1991, v. 001  p. 0023, 73.34, 1.19, 0.3, 11.37, 12.83, 1049.0, , 
701, GB02-174379, Data Book of Glass Composition (J), 1991, v. 001  p. 0023, 72.03, 1.55, 0.6, 11.05, 13.93, 1036.0, , 
702, GB02-174380, Data Book of Glass Composition (J), 1991, v. 001  p. 0023, 71.49, 1.62, 0.75, 11.65, 13.49, 1064.0, , 
703, GB02-174381, Data Book of Glass Composition (J), 1991, v. 001  p. 0023, 72.78, 1.19, 0.45, 11.5, 12.86, 1048.0, , 
704, GB02-174382, Data Book of Glass Composition (J), 1991, v. 001  p. 0023, 72.07, 1.13, 0.6, 11.68, 13.5, 1042.0, , 
705, GB02-174383, Data Book of Glass Composition (J), 1991, v. 001  p. 0023, 72.47, 1.62, 0.3, 11.54, 13.21, 1058.0, , 
706, GB02-174384, Data Book of Glass Composition (J), 1991, v. 001  p. 0024, 71.85, 1.07, 2.1, 11.11, 12.87, 1052.0, , 
707, GB02-174385, Data Book of Glass Composition (J), 1991, v. 001  p. 0024, 73.22, 1.08, 0.15, 11.63, 12.88, 1046.0, , 
708, GB02-174386, Data Book of Glass Composition (J), 1991, v. 001  p. 0024, 72.18, 1.26, 0.3, 11.74, 12.97, 1051.0, , 
709, GB02-174387, Data Book of Glass Composition (J), 1991, v. 001  p. 0024, 72.5, 1.19, 0.3, 11.95, 12.69, 1065.0, , 
710, GB02-174388, Data Book of Glass Composition (J), 1991, v. 001  p. 0024, 70.76, 1.56, 0.45, 12.07, 13.58, 1067.0, , 
711, GB02-174389, Data Book of Glass Composition (J), 1991, v. 001  p. 0024, 71.85, 1.37, 0.45, 12.08, 12.97, 1074.0, , 
712, GB02-174390, Data Book of Glass Composition (J), 1991, v. 001  p. 0024, 72.77, 1.13, 0.15, 11.95, 12.67, 1062.0, , 
713, GB02-174391, Data Book of Glass Composition (J), 1991, v. 001  p. 0024, 71.3, 1.67, 0.45, 11.83, 13.36, 1067.0, , 
714, GB02-174392, Data Book of Glass Composition (J), 1991, v. 001  p. 0024, 72.2, 1.55, 0.3, 11.5, 13.35, 1053.0, , 
715, GB02-174393, Data Book of Glass Composition (J), 1991, v. 001  p. 0025, 70.94, 1.18, 3.43, 10.72, 13.2, 1054.0, , 
716, GB02-174394, Data Book of Glass Composition (J), 1991, v. 001  p. 0025, 72.9, 1.37, 0.45, 11.81, 12.55, 1071.0, , 
717, GB02-174395, Data Book of Glass Composition (J), 1991, v. 001  p. 0025, 71.26, 1.3, 2.99, 10.85, 13.02, 1062.0, , 
718, GB02-174396, Data Book of Glass Composition (J), 1991, v. 001  p. 0025, 73.41, 1.13, 0.15, 11.25, 13.9, 1025.0, , 
719, GB02-174397, Data Book of Glass Composition (J), 1991, v. 001  p. 0025, 73.75, 1.13, 0.15, 11.29, 13.53, 1034.0, , 
720, GB02-174398, Data Book of Glass Composition (J), 1991, v. 001  p. 0025, 73.32, 1.13, 0.15, 11.25, 13.91, 1023.0, , 
721, GB02-174399, Data Book of Glass Composition (J), 1991, v. 001  p. 0025, 72.08, 1.43, 1.8, 10.82, 12.92, 1052.0, , 
722, GB02-174400, Data Book of Glass Composition (J), 1991, v. 001  p. 0025, 72.85, 1.14, 0.3, 11.34, 13.41, 1032.0, , 
723, GB02-174401, Data Book of Glass Composition (J), 1991, v. 001  p. 0025, 72.15, 1.43, 1.67, 10.95, 12.85, 1054.0, , 
724, GB02-174402, Data Book of Glass Composition (J), 1991, v. 001  p. 0026, 73.12, 1.07, 0.15, 12.1, 12.81, 1063.0, , 
725, GB02-174403, Data Book of Glass Composition (J), 1991, v. 001  p. 0026, 73.17, 1.07, 0.15, 12.11, 12.81, 1063.0, , 
726, GB02-174404, Data Book of Glass Composition (J), 1991, v. 001  p. 0026, 73.14, 1.07, 0.15, 12.1, 12.82, 1063.0, , 
727, GB02-174405, Data Book of Glass Composition (J), 1991, v. 001  p. 0026, 73.14, 1.07, 0.15, 12.1, 12.82, 1063.0, , 
728, GB02-174406, Data Book of Glass Composition (J), 1991, v. 001  p. 0026, 73.16, 1.07, 0.15, 12.11, 12.81, 1063.0, , 
729, GB02-174407, Data Book of Glass Composition (J), 1991, v. 001  p. 0026, 73.16, 1.07, 0.15, 12.11, 12.82, 1063.0, , 
730, GB02-174408, Data Book of Glass Composition (J), 1991, v. 001  p. 0026, 73.05, 1.07, 0.15, 12.09, 12.8, 1063.0, , 
731, GB02-174409, Data Book of Glass Composition (J), 1991, v. 001  p. 0026, 73.09, 1.07, 0.15, 12.09, 12.81, 1063.0, , 
732, GB02-174410, Data Book of Glass Composition (J), 1991, v. 001  p. 0026, 73.17, 1.07, 0.15, 12.11, 12.81, 1063.0, , 
733, GB02-174411, Data Book of Glass Composition (J), 1991, v. 001  p. 0026, 73.18, 1.07, 0.15, 12.11, 12.81, 1063.0, , 
734, GP02-179120, Japanese Patent    Pilkington (GB), 1997, A208229, 71.09, 0.58, 5.83, 8.8, 12.33, 1016.0, , 
735, GP02-179121, Japanese Patent    Pilkington (GB), 1997, A208229, 72.52, 0.89, 5.99, 5.49, 13.73, 990.0, , 
736, GP02-179122, Japanese Patent    Pilkington (GB), 1997, A208229, 74.01, 0.6, 4.55, 5.89, 12.83, 980.0, , 
737, GP02-179124, Japanese Patent    Pilkington (GB), 1997, A208229, 74.7, 1.16, , 6.89, 15.09, 950.0, , 
738, GP02-179127, Japanese Patent    Pilkington (GB), 1997, A208229, 72.66, 0.59, 5.36, 7.61, 12.6, 970.0, , 
739, GP02-179128, Japanese Patent    Pilkington (GB), 1997, A208229, 72.44, 0.06, 5.2, 7.81, 13.44, 988.0, , 
740, GP02-179129, Japanese Patent    Pilkington (GB), 1997, A208229, 70.85, 0.54, 5.08, 8.77, 13.33, 990.0, , 
741, GP03-179973, US Patent, 1997, A5658836, 47.77, 1.38, 16.48, 33.02, 0.45, 1322.0, , 
742, GP02-182288, US Patent    Saint-Gobain (FR), 1998, A5776844, 70.41, 0.35, 6.01, 10.0, 13.24, 1020.0, , 
743, GP03-182349, US Patent, 1998, A5789329, 61.64, 7.87, 4.76, 24.36, 0.63, 1174.0, ,
