Repository: simoncappe/mig_verre_compo

$pip install -U scikit-learn
$pip install sklearn

File: liquidus_table_95.csv (part 3 of 11)
39, GJ02-032269, J. Australian Ceramic Soc., 1984, v. 020  p. 0053, 73.88, 0.8, , 10.91, 14.41, 974.0, , 
40, GJ02-032270, J. Australian Ceramic Soc., 1984, v. 020  p. 0053, 73.96, 0.92, , 10.7, 14.42, 974.0, , 
41, GJ02-032271, J. Australian Ceramic Soc., 1984, v. 020  p. 0053, 73.75, 0.92, , 10.6, 14.73, 964.0, , 
42, GJ02-032272, J. Australian Ceramic Soc., 1984, v. 020  p. 0053, 73.68, 0.92, , 10.38, 15.02, 956.0, , 
744, GP03-182350, US Patent, 1998, A5789329, 61.69, 7.99, 4.61, 24.28, 0.6, 1180.0, , 
745, GP03-182351, US Patent, 1998, A5789329, 61.11, 8.17, 4.95, 24.99, 0.03, 1193.0, , 
746, GP03-182352, US Patent, 1998, A5789329, 62.7, 7.92, 4.33, 24.53, 0.03, 1183.0, , 
747, GP03-182353, US Patent, 1998, A5789329, 60.56, 7.91, 4.33, 26.69, 0.03, 1169.0, , 
748, GP03-182354, US Patent, 1998, A5789329, 61.16, 9.21, 4.37, 24.74, 0.03, 1219.0, , 
749, GP03-182355, US Patent, 1998, A5789329, 61.03, 8.16, 4.94, 24.96, 0.43, 1188.0, , 
750, GP03-182356, US Patent, 1998, A5789329, 61.52, 7.97, 4.69, 24.38, 0.55, 1194.0, , 
751, GP06-182599, US Patent    Corning Inc. (US), 1998, A5854153, 60.79, 11.79, 2.59, 12.35, 9.07, 1200.0, , 
752, GP06-182600, US Patent    Corning Inc. (US), 1998, A5854153, 61.82, 10.33, 2.4, 14.51, 7.92, 1130.0, , 
753, GP06-182601, US Patent    Corning Inc. (US), 1998, A5854153, 62.76, 8.84, 2.39, 16.52, 4.78, 1185.0, , 
754, GP06-182602, US Patent    Corning Inc. (US), 1998, A5854153, 62.75, 8.9, 0.16, 16.42, 6.84, 1285.0, , 
755, GP06-182605, US Patent    Corning Inc. (US), 1998, A5854153, 49.92, 15.26, 0.16, 26.81, 5.66, 1185.0, , 
756, GP06-182606, US Patent    Corning Inc. (US), 1998, A5854153, 49.89, 15.36, 0.17, 24.32, 5.56, 1115.0, , 
757, GP06-182607, US Patent    Corning Inc. (US), 1998, A5854153, 49.89, 15.42, 3.78, 23.18, 3.64, 1215.0, , 
758, GP06-182608, US Patent    Corning Inc. (US), 1998, A5854153, 52.3, 14.8, 0.98, 22.77, 6.62, 1160.0, , 
759, GP03-182719, European Patent, 1998, A0832046, 61.64, 7.87, 4.76, 24.36, 0.63, 1174.0, , 
760, GP03-182720, European Patent, 1998, A0832046, 61.69, 7.99, 4.61, 24.28, 0.6, 1180.0, , 
761, GP03-182721, European Patent, 1998, A0832046, 61.11, 8.17, 4.95, 24.99, 0.03, 1193.0, , 
762, GP03-182722, European Patent, 1998, A0832046, 62.7, 7.92, 4.33, 24.53, 0.03, 1183.0, , 
763, GP03-182723, European Patent, 1998, A0832046, 60.56, 7.91, 4.33, 26.69, 0.03, 1169.0, , 
764, GP03-182724, European Patent, 1998, A0832046, 59.84, 9.0, 4.27, 26.37, 0.03, 1219.0, , 
765, GP03-182725, European Patent, 1998, A0832046, 61.03, 8.16, 4.94, 24.96, 0.43, 1188.0, , 
766, GP03-182726, European Patent, 1998, A0832046, 61.52, 7.97, 4.69, 24.38, 0.55, 1194.0, , 
767, GP03-182745, European Patent, 1998, A0833801, 41.78, 7.88, 12.57, 35.82, 0.6, 1305.0, , 
768, GP03-182746, European Patent, 1998, A0833801, 42.38, 6.48, 10.63, 22.92, 17.06, 1331.0, , 
769, GP03-182971, European Patent, 1998, A0865414, 47.64, 1.38, 16.43, 32.93, 0.45, 1322.0, , 
770, GP02-183051, European Patent    Saint-Gobain (FR), 1998, A0882685, 70.41, 0.35, 6.01, 10.0, 13.24, 1020.0, , 
771, GP06-183064, European Patent, 1998, A0883581, 49.53, 16.27, 6.83, 16.02, 8.46, 1235.0, , 
772, GP02-183114, European Patent    Saint-Gobain (FR), 1998, A0887321, 70.41, 0.35, 6.01, 10.0, 13.24, 1020.0, , 
773, GI02-184126, NGF's Additional New Data (J), 2000, v. 001  p. 0347, 80.0, , , , 20.0, 1100.0, , 
774, GI02-184134, NGF's Additional New Data (J), 2000, v. 001  p. 0347, 70.0, , , , 30.0, 855.0, , 
775, GJ02-186956, Glass Science and Technology, 1999, v. 072  p. 0315, 74.0, , , , 26.0, 628.0, , 
776, GJ02-186957, Glass Science and Technology, 1999, v. 072  p. 0315, 74.0, , , 4.0, 22.0, 659.0, , 
777, GJ02-186958, Glass Science and Technology, 1999, v. 072  p. 0315, 74.0, , , 7.0, 19.0, 680.0, , 
778, GJ02-186959, Glass Science and Technology, 1999, v. 072  p. 0315, 74.0, , , 10.0, 16.0, 714.0, , 
779, GJ02-186960, Glass Science and Technology, 1999, v. 072  p. 0315, 74.0, , , 13.0, 13.0, 738.0, , 
780, GJ02-186961, Glass Science and Technology, 1999, v. 072  p. 0315, 74.0, , , 16.0, 10.0, 777.0, , 
781, GP02-188885, Japanese Patent    Saint-Gobain (FR), 1999, A292566, 73.61, 0.54, 0.45, 9.37, 15.03, 1002.0, , 
782, GP02-188886, Japanese Patent    Saint-Gobain (FR), 1999, A292566, 73.59, 0.54, 0.45, 9.36, 15.02, 1002.0, , 
783, GP02-188887, Japanese Patent    Saint-Gobain (FR), 1999, A292566, 73.63, 0.54, 0.45, 9.39, 15.07, 1002.0, , 
784, GP02-188888, Japanese Patent    Saint-Gobain (FR), 1999, A292566, 73.41, 0.53, 0.46, 9.38, 15.02, 1002.0, , 
785, GP02-189498, US Patent, 1999, A5900596, 71.52, 0.87, 5.89, 8.45, 12.92, 980.0, , 
786, GP02-189816, US Patent    Saint-Gobain (FR), 1999, A5958812, 70.4, 0.35, 6.01, 10.0, 13.24, 1020.0, , 
787, GP02-189853, US Patent, 1999, A5962354, 68.68, 0.93, 5.91, 9.24, 14.41, 1000.0, , 
788, GP02-189854, US Patent, 1999, A5962354, 71.78, 0.99, 6.19, 9.74, 10.54, 1080.0, , 
789, GP02-189855, US Patent, 1999, A5962354, 72.74, 0.99, 6.19, 9.74, 9.58, 1195.0, , 
790, GP02-189856, US Patent, 1999, A5962354, 73.7, 0.99, 6.19, 9.74, 8.62, 1225.0, , 
791, GP03-189857, US Patent, 1999, A5962354, 57.37, 10.05, 6.36, 21.71, 2.07, 1215.0, , 
792, GP03-189858, US Patent, 1999, A5962354, 61.32, 9.38, 4.74, 20.46, 2.06, 1210.0, , 
793, GP03-189859, US Patent, 1999, A5962354, 60.13, 9.43, 4.84, 18.54, 3.04, 1195.0, , 
794, GP03-189860, US Patent, 1999, A5962354, 59.86, 9.34, 5.31, 18.37, 2.61, 1195.0, , 
795, GP03-189861, US Patent, 1999, A5962354, 56.91, 9.37, 5.28, 19.9, 5.1, 1180.0, , 
796, GP03-189862, US Patent, 1999, A5962354, 64.61, 5.53, 6.21, 18.98, 2.02, 1235.0, , 
797, GP03-189885, US Patent    Owens Corning  (US), 1999, A5968648, 47.64, 1.38, 16.43, 32.93, 0.45, 1322.0, , 
798, GP02-190337, European Patent    Saint-Gobain (FR), 1999, A0928286, 72.75, 0.35, 5.31, 8.9, 12.56, 1020.0, , 
799, GP02-190360, European Patent    Saint-Gobain (FR), 1999, A0936196, 73.61, 0.54, 0.45, 9.37, 15.03, 1002.0, , 
800, GP02-190361, European Patent    Saint-Gobain (FR), 1999, A0936196, 73.63, 0.54, 0.45, 9.39, 15.07, 1002.0, , 
801, GP02-190380, European Patent    AGC (J), 1999, A0939060, 73.04, 5.01, 4.95, 8.0, 5.03, 1185.0, , 
802, GP03-190459, European Patent    Owens Corning  (US), 1999, A0946442, 47.43, 0.21, 37.9, 10.8, 0.25, 1438.0, , 
803, GP03-190460, European Patent    Owens Corning  (US), 1999, A0946442, 48.78, 0.21, 28.89, 18.35, 0.26, 1354.0, , 
804, GP03-190461, European Patent    Owens Corning  (US), 1999, A0946442, 50.92, 1.07, 30.71, 12.35, 0.44, 1355.0, , 
805, GP03-190462, European Patent    Owens Corning  (US), 1999, A0946442, 52.8, 1.07, 30.13, 11.22, 0.26, 1364.0, , 
806, GP02-190592, European Patent    Saint-Gobain (FR), 1999, A0966408, 75.15, 1.2, 0.45, 10.77, 10.83, 1070.0, , 
807, GP02-190594, European Patent    Saint-Gobain (FR), 1999, A0966408, 73.31, 0.12, 4.73, 10.61, 10.56, 1145.0, , 
808, GP02-190598, European Patent    Saint-Gobain (FR), 1999, A0966408, 74.79, 1.19, 4.83, 1.08, 16.66, 1070.0, , 
809, GP02-190600, European Patent    Saint-Gobain (FR), 1999, A0966408, 79.71, 1.18, 5.94, 1.82, 10.63, 1260.0, , 
810, GJ02-193213, Glass Science and Technology, 2000, v. 073  p. 0380, 60.2, , , 19.9, 19.9, 1181.0, , 
811, GJ02-193214, Glass Science and Technology, 2000, v. 073  p. 0380, 57.0, , , 20.9, 20.9, 1161.0, , 
812, GJ03-193215, Glass Science and Technology, 2000, v. 073  p. 0380, 60.1, , , 26.8, 13.1, 1264.0, , 
813, GJ03-193216, Glass Science and Technology, 2000, v. 073  p. 0380, 57.0, , , 28.1, 13.7, 1230.0, , 
814, GJ03-193217, Glass Science and Technology, 2000, v. 073  p. 0380, 60.2, , , 33.6, 6.2, 1380.0, , 
815, GJ03-193218, Glass Science and Technology, 2000, v. 073  p. 0380, 57.4, , , 35.1, 6.3, 1360.0, , 
816, GJ03-193219, Glass Science and Technology, 2000, v. 073  p. 0380, 64.0, , , 17.9, 18.1, 1109.0, , 
817, GJ03-193220, Glass Science and Technology, 2000, v. 073  p. 0380, 66.5, , , 16.7, 16.8, 1079.0, , 
818, GJ03-193221, Glass Science and Technology, 2000, v. 073  p. 0380, 63.96, , , 17.72, 17.52, 1062.0, , 
819, GJ03-193223, Glass Science and Technology, 2000, v. 073  p. 0380, 66.6, , , 19.9, 13.5, 1175.0, , 
820, GJ03-193224, Glass Science and Technology, 2000, v. 073  p. 0380, 63.3, , , 21.2, 14.3, 1135.0, , 
821, GJ03-193225, Glass Science and Technology, 2000, v. 073  p. 0380, 66.9, , , 28.0, 5.1, 1340.0, , 
822, GJ03-193226, Glass Science and Technology, 2000, v. 073  p. 0380, 63.5, , , 29.9, 5.4, 1300.0, , 
823, GJ02-194016, J. Materials Science, 2000, v. 035  p. 2829, 66.7, , , , 33.3, 890.0, , 
824, GJ02-194018, J. Materials Science, 2000, v. 035  p. 2829, 66.63, , , , 33.27, 887.0, , 
825, GJ02-194019, J. Materials Science, 2000, v. 035  p. 2829, 66.57, , , , 33.23, 888.0, , 
826, GJ02-194020, J. Materials Science, 2000, v. 035  p. 2829, 66.43, , , , 33.17, 884.0, , 
827, GJ02-194021, J. Materials Science, 2000, v. 035  p. 2829, 66.17, , , , 33.04, 889.0, , 
828, GP02-205145, Japanese Patent    Nippon Electric Glass (J), 2000, A185935, 72.17, 1.24, 2.25, 9.14, 14.01, 980.0, , 
829, GP02-205206, Japanese Patent    Nippon Electric Glass (J), 2000, A191340, 72.17, 1.24, 2.25, 9.14, 14.01, 980.0, , 
830, GP02-205207, Japanese Patent    Nippon Electric Glass (J), 2000, A191340, 71.84, 1.36, 2.25, 9.69, 13.73, 980.0, , 
831, GP03-205473, Japanese Patent    Nitto Boseki (J), 2000, A247677, 62.89, 7.35, 2.48, 23.95, 0.2, 1150.0, , 
832, GP03-205474, Japanese Patent    Nitto Boseki (J), 2000, A247677, 62.69, 7.7, 3.43, 21.5, 0.3, 1145.0, , 
833, GP03-205475, Japanese Patent    Nitto Boseki (J), 2000, A247677, 60.28, 7.64, 4.64, 23.35, 0.2, 1145.0, , 
834, GP03-205476, Japanese Patent    Nitto Boseki (J), 2000, A247677, 61.38, 7.97, 4.65, 22.29, 0.2, 1140.0, , 
835, GP02-206058, US Patent    Owens Corning  (US), 2000, A6017835, 62.12, 1.76, 6.57, 6.79, 22.23, 966.0, , 
836, GP02-206575, US Patent    Saint-Gobain (FR), 2000, A6133179, 73.61, 0.54, 0.45, 9.37, 15.03, 1002.0, , 
837, GP02-206576, US Patent    Saint-Gobain (FR), 2000, A6133179, 73.6, 0.54, 0.45, 9.37, 15.02, 1002.0, , 
838, GP02-206577, US Patent    Saint-Gobain (FR), 2000, A6133179, 73.59, 0.54, 0.45, 9.36, 15.02, 1002.0, , 
839, GP02-206578, US Patent    Saint-Gobain (FR), 2000, A6133179, 73.66, 0.54, 0.45, 9.41, 15.06, 1002.0, , 
840, GP02-206579, US Patent    Saint-Gobain (FR), 2000, A6133179, 73.63, 0.54, 0.45, 9.39, 15.07, 1002.0, , 
841, GP02-206580, US Patent    Saint-Gobain (FR), 2000, A6133179, 73.6, 0.54, 0.45, 9.38, 15.05, 1002.0, , 
842, GP02-206581, US Patent    Saint-Gobain (FR), 2000, A6133179, 73.41, 0.53, 0.46, 9.38, 15.02, 1002.0, , 
843, GP02-206582, US Patent    Saint-Gobain (FR), 2000, A6133179, 73.11, 0.54, 0.46, 9.43, 15.12, 1002.0, , 
844, GP06-206638, US Patent, 2000, A6156683, 49.53, 16.27, 6.83, 16.02, 8.46, 1235.0, , 
845, GJ02-207480, Glass Science and Technology, 2001, v. 074  p. 0187, 69.99, 1.3, 3.3, 11.0, 11.75, 1063.0, , 
846, GJ02-207481, Glass Science and Technology, 2001, v. 074  p. 0187, 61.88, 0.95, 4.82, 16.31, 15.69, 1081.0, , 
847, GJ02-207482, Glass Science and Technology, 2001, v. 074  p. 0187, 68.79, 0.62, 5.47, 12.03, 10.41, 1112.0, , 
848, GJ02-207483, Glass Science and Technology, 2001, v. 074  p. 0187, 63.1, 0.95, 6.43, 13.43, 11.28, 1134.0, , 
849, GJ02-207484, Glass Science and Technology, 2001, v. 074  p. 0187, 69.41, 1.63, 1.65, 3.24, 22.91, 732.0, , 
850, GJ02-207485, Glass Science and Technology, 2001, v. 074  p. 0187, 57.59, 1.61, 7.32, 10.59, 19.14, 978.0, , 
851, GJ02-207486, Glass Science and Technology, 2001, v. 074  p. 0187, 68.1, 0.32, 4.9, 10.64, 11.46, 1050.0, , 
852, GJ02-207487, Glass Science and Technology, 2001, v. 074  p. 0187, 70.39, 1.3, 1.65, 11.61, 11.46, 1053.0, , 
853, GJ02-207488, Glass Science and Technology, 2001, v. 074  p. 0187, 59.17, 0.64, 7.25, 16.56, 15.0, 1123.0, , 
854, GJ02-207490, Glass Science and Technology, 2001, v. 074  p. 0187, 69.65, 0.31, 6.99, 10.57, 11.82, 1034.0, , 
855, GJ02-207491, Glass Science and Technology, 2001, v. 074  p. 0187, 68.96, 0.32, 2.46, 14.77, 11.39, 1148.0, , 
856, GJ02-207492, Glass Science and Technology, 2001, v. 074  p. 0187, 67.78, 1.99, 2.52, 7.53, 18.49, 880.0, , 
857, GJ02-207493, Glass Science and Technology, 2001, v. 074  p. 0187, 71.54, 0.65, 0.82, 4.15, 21.09, 670.0, , 
858, GJ02-207494, Glass Science and Technology, 2001, v. 074  p. 0187, 61.32, 1.9, 4.02, 6.75, 23.61, 895.0, , 
859, GJ02-207495, Glass Science and Technology, 2001, v. 074  p. 0187, 72.05, 1.6, 0.82, 8.18, 12.49, 978.0, , 
860, GJ02-207496, Glass Science and Technology, 2001, v. 074  p. 0187, 56.52, 1.56, 7.88, 14.92, 16.76, 1039.0, , 
861, GJ02-207497, Glass Science and Technology, 2001, v. 074  p. 0187, 62.88, 1.94, 5.73, 17.34, 8.96, 1268.0, , 
862, GJ02-207498, Glass Science and Technology, 2001, v. 074  p. 0187, 65.85, 2.02, 5.97, 9.17, 12.24, 1079.0, , 
863, GJ02-207500, Glass Science and Technology, 2001, v. 074  p. 0187, 65.29, 1.29, 3.27, 3.49, 23.51, 768.0, , 
864, GJ02-207501, Glass Science and Technology, 2001, v. 074  p. 0187, 61.32, 1.4, 1.76, 9.88, 24.14, 918.0, , 
865, GJ02-207502, Glass Science and Technology, 2001, v. 074  p. 0187, 60.31, 1.97, 3.31, 6.47, 24.74, 944.0, , 
866, GJ02-207503, Glass Science and Technology, 2001, v. 074  p. 0187, 66.92, 0.64, 1.61, 8.09, 21.02, 807.0, , 
867, GJ02-207504, Glass Science and Technology, 2001, v. 074  p. 0187, 72.87, 0.97, 4.11, 6.42, 14.22, 897.0, , 
868, GJ02-207505, Glass Science and Technology, 2001, v. 074  p. 0187, 61.81, 2.0, 8.42, 10.73, 13.08, 1094.0, , 
869, GJ02-207507, Glass Science and Technology, 2001, v. 074  p. 0187, 61.86, 1.92, 6.48, 4.83, 23.19, 808.0, , 
870, GJ02-207508, Glass Science and Technology, 2001, v. 074  p. 0187, 57.94, 1.69, 4.27, 14.96, 16.39, 1044.0, , 
871, GJ02-207509, Glass Science and Technology, 2001, v. 074  p. 0187, 61.23, 1.97, 4.16, 13.22, 15.26, 1044.0, , 
872, GJ02-207510, Glass Science and Technology, 2001, v. 074  p. 0187, 60.63, 0.96, 5.66, 12.99, 17.45, 999.0, , 
873, GJ02-207511, Glass Science and Technology, 2001, v. 074  p. 0187, 63.37, 1.29, 6.55, 4.66, 20.63, 818.0, , 
874, GJ02-207512, Glass Science and Technology, 2001, v. 074  p. 0187, 56.51, 1.27, 8.03, 10.43, 20.32, 987.0, , 
875, GJ02-207513, Glass Science and Technology, 2001, v. 074  p. 0187, 68.71, 1.52, 0.76, 14.3, 14.38, 1009.0, , 
876, GJ02-207514, Glass Science and Technology, 2001, v. 074  p. 0187, 71.56, 0.33, 1.68, 13.04, 9.44, 1141.0, , 
877, GJ02-207515, Glass Science and Technology, 2001, v. 074  p. 0187, 62.79, 0.63, 4.79, 11.89, 16.14, 1005.0, , 
878, GJ02-207516, Glass Science and Technology, 2001, v. 074  p. 0187, 62.29, 0.62, 7.85, 9.47, 18.77, 947.0, , 
879, GJ02-207517, Glass Science and Technology, 2001, v. 074  p. 0187, 61.51, 0.63, 3.17, 12.64, 20.02, 997.0, , 
880, GJ02-207518, Glass Science and Technology, 2001, v. 074  p. 0187, 59.26, 0.32, 6.5, 12.92, 19.61, 1009.0, , 
881, GJ02-207519, Glass Science and Technology, 2001, v. 074  p. 0187, 59.1, 1.89, 4.78, 12.42, 18.74, 1004.0, , 
882, GJ02-207520, Glass Science and Technology, 2001, v. 074  p. 0187, 72.83, 0.98, 3.29, 6.11, 14.54, 872.0, , 
883, GJ02-207521, Glass Science and Technology, 2001, v. 074  p. 0187, 63.02, 0.32, 4.05, 14.89, 13.47, 1120.0, , 
884, GJ02-207522, Glass Science and Technology, 2001, v. 074  p. 0187, 56.75, 1.25, 7.14, 12.17, 19.16, 1004.0, , 
885, GJ02-207523, Glass Science and Technology, 2001, v. 074  p. 0187, 72.76, 0.94, 0.8, 6.56, 14.51, 852.0, , 
886, GJ02-207524, Glass Science and Technology, 2001, v. 074  p. 0187, 63.94, 0.32, 4.84, 13.35, 14.5, 1072.0, , 
887, GJ02-207525, Glass Science and Technology, 2001, v. 074  p. 0187, 67.85, 0.32, 2.42, 5.37, 22.51, 717.0, , 
888, GJ02-207527, Glass Science and Technology, 2001, v. 074  p. 0187, 57.58, 0.62, 7.07, 9.56, 20.33, 958.0, , 
889, GJ02-207528, Glass Science and Technology, 2001, v. 074  p. 0187, 58.75, 1.63, 8.25, 14.78, 15.53, 1084.0, , 
890, GJ02-207529, Glass Science and Technology, 2001, v. 074  p. 0187, 58.82, 1.03, 2.62, 14.64, 18.4, 1042.0, , 
891, GJ03-209108, J. Non-Crystalline Solids, 2001, v. 282  p. 0098, 44.79, 15.66, 0.4, 39.15, , 1360.0, , 
892, GJ03-209109, J. Non-Crystalline Solids, 2001, v. 282  p. 0098, 43.93, 12.54, , 43.53, , 1347.0, , 
893, GJ03-209110, J. Non-Crystalline Solids, 2001, v. 282  p. 0098, 45.3, 13.31, 0.63, 40.76, , 1305.0, , 
894, GJ03-209111, J. Non-Crystalline Solids, 2001, v. 282  p. 0098, 42.03, 12.39, 7.87, 37.71, , 1387.0, , 
895, GJ03-209112, J. Non-Crystalline Solids, 2001, v. 282  p. 0098, 41.28, 12.19, 9.4, 37.13, , 1396.0, , 
896, GJ03-209113, J. Non-Crystalline Solids, 2001, v. 282  p. 0098, 40.45, 11.77, 11.14, 36.64, , 1408.0, , 
897, GJ03-209114, J. Non-Crystalline Solids, 2001, v. 282  p. 0098, 44.24, 12.73, 4.38, 38.65, , 1343.0, , 
898, GJ03-209115, J. Non-Crystalline Solids, 2001, v. 282  p. 0098, 64.67, 10.64, , 24.69, , 1219.0, , 
899, GJ03-209116, J. Non-Crystalline Solids, 2001, v. 282  p. 0098, 41.13, 15.04, 7.79, 36.04, , 1380.0, , 
900, GJ03-209117, J. Non-Crystalline Solids, 2001, v. 282  p. 0098, 58.43, 10.44, 7.83, 23.3, , 1196.0, , 
901, GJ03-209118, J. Non-Crystalline Solids, 2001, v. 282  p. 0098, 52.26, 8.36, , 39.38, , 1376.0, , 
902, GJ03-209119, J. Non-Crystalline Solids, 2001, v. 282  p. 0098, 63.21, 6.23, , 30.56, , 1323.0, , 
903, GJ03-209120, J. Non-Crystalline Solids, 2001, v. 282  p. 0098, 38.51, 13.9, 13.82, 33.77, , 1403.0, , 
904, GJ03-209121, J. Non-Crystalline Solids, 2001, v. 282  p. 0098, 54.21, 9.58, 14.81, 21.4, , 1244.0, , 
905, GP03-212161, Japanese Patent    Nitto Boseki (J), 2001, A206733, 58.98, 9.59, 12.58, 18.2, , 1220.0, , 
906, GP03-212162, Japanese Patent    Nitto Boseki (J), 2001, A206733, 59.14, 8.16, 4.58, 27.79, , 1174.0, , 
907, GP03-212163, Japanese Patent    Nitto Boseki (J), 2001, A206733, 59.03, 8.65, 4.28, 27.71, , 1181.0, , 
908, GP03-212164, Japanese Patent    Nitto Boseki (J), 2001, A206733, 59.34, 7.84, 4.58, 27.85, , 1188.0, , 
909, GP03-212165, Japanese Patent    Nitto Boseki (J), 2001, A206733, 59.64, 9.14, 4.31, 26.58, , 1200.0, , 
910, GP03-212451, Japanese Patent    AGC (J), 2001, A261365, 7.0, 28.3, 7.1, 57.6, , 1330.0, , 
911, GP03-212455, Japanese Patent    AGC (J), 2001, A261365, 7.0, 28.0, , 58.0, 3.5, 1310.0, , 
912, GP03-212456, Japanese Patent    AGC (J), 2001, A261365, 6.7, 26.6, 6.7, 55.0, , 1240.0, , 
913, GP03-214012, US Patent    AGC (J), 2001, A6313052, 73.04, 5.01, 4.95, 8.0, 5.03, 1185.0, , 
914, GP02-214157, European Patent    Pilkington (GB), 2001, A1064232, 63.61, 5.3, 11.88, 0.22, 15.65, 920.0, , 
915, GP02-214158, European Patent    Pilkington (GB), 2001, A1064232, 64.96, 3.85, 13.33, 0.22, 14.61, 970.0, , 
916, GP02-214159, European Patent    Pilkington (GB), 2001, A1064232, 65.67, 3.24, 14.14, 0.21, 13.64, 1056.0, , 
917, GP02-214160, European Patent    Pilkington (GB), 2001, A1064232, 66.75, 3.86, 11.88, 0.22, 14.37, 920.0, , 
918, GP02-214161, European Patent    Pilkington (GB), 2001, A1064232, 64.36, 5.27, 12.41, 0.22, 15.06, 1070.0, , 
919, GP02-214162, European Patent    Pilkington (GB), 2001, A1064232, 66.21, 5.57, 9.64, 0.55, 15.24, 950.0, , 
920, GP02-214163, European Patent    Pilkington (GB), 2001, A1064232, 64.29, 8.07, 9.2, 0.56, 15.2, 1006.0, , 
921, GP02-214164, European Patent    Pilkington (GB), 2001, A1064232, 66.83, 6.1, 8.17, 1.0, 15.25, 912.0, , 
922, GP02-214165, European Patent    Pilkington (GB), 2001, A1064232, 66.09, 6.74, 8.06, 0.56, 15.92, 939.0, , 
923, GI02-215731, Proc. ICG, 1996, v. 001  p. M131, 74.77, , , 10.85, 10.39, 994.0, , 
924, GI02-215734, Proc. ICG, 1996, v. 001  p. M131, 74.96, , , 5.63, 15.39, 876.0, , 
925, GI02-215735, Proc. ICG, 1996, v. 001  p. M131, 76.51, , , 8.39, 10.36, 1087.0, , 
926, GI02-215737, Proc. ICG, 1996, v. 001  p. M131, 75.45, , , 8.1, 12.63, 979.0, , 
927, GI02-215739, Proc. ICG, 1996, v. 001  p. M131, 76.4, , , 5.71, 12.92, 1030.0, , 
928, GI02-215742, Proc. ICG, 1996, v. 001  p. M131, 75.86, , , 7.32, 12.39, 1018.0, , 
929, GI02-215743, Proc. ICG, 1996, v. 001  p. M131, 75.73, , , 7.1, 12.29, 848.0, , 
930, GI03-217141, Proc. ICG, 1998, v. B08  p. 0007, 64.18, 6.91, 1.5, 22.85, 0.76, 1150.0, , 
931, GP06-222657, Japanese Patent    Nitto Boseki (J), 2002, A154843, 67.88, 14.78, 17.12, 0.07, 0.13, 1417.0, , 
932, GP06-222658, Japanese Patent    Nitto Boseki (J), 2002, A154843, 67.83, 14.42, 17.53, 0.07, 0.13, 1420.0, , 
933, GP06-222659, Japanese Patent    Nitto Boseki (J), 2002, A154843, 67.98, 13.37, 18.42, 0.07, 0.13, 1430.0, , 
934, GP06-222660, Japanese Patent    Nitto Boseki (J), 2002, A154843, 66.12, 14.44, 19.21, 0.07, 0.13, 1430.0, , 
935, GP06-222661, Japanese Patent    Nitto Boseki (J), 2002, A154843, 65.64, 15.48, 18.65, 0.07, 0.13, 1425.0, , 
936, GP06-222662, Japanese Patent    Nitto Boseki (J), 2002, A154843, 70.32, 13.38, 16.1, 0.06, 0.12, 1430.0, , 
937, GP06-222663, Japanese Patent    Nitto Boseki (J), 2002, A154843, 65.5, 13.79, 20.51, 0.06, 0.12, 1420.0, , 
938, GP06-222664, Japanese Patent    Nitto Boseki (J), 2002, A154843, 67.62, 12.46, 19.69, 0.07, 0.13, 1410.0, , 
939, GP06-222665, Japanese Patent    Nitto Boseki (J), 2002, A154843, 72.12, 12.88, 14.79, 0.06, 0.13, 1425.0, , 
940, GP06-222666, Japanese Patent    Nitto Boseki (J), 2002, A154843, 62.04, 14.06, 23.71, 0.05, 0.12, 1405.0, , 
941, GP02-223596, Japanese Patent    Pilkington (GB), 2002, A507538, 63.61, 5.3, 11.88, 0.22, 15.65, 920.0, , 
942, GP02-223597, Japanese Patent    Pilkington (GB), 2002, A507538, 64.96, 3.85, 13.33, 0.22, 14.61, 970.0, , 
943, GP02-223598, Japanese Patent    Pilkington (GB), 2002, A507538, 65.67, 3.24, 14.14, 0.21, 13.65, 1056.0, , 
944, GP02-223599, Japanese Patent    Pilkington (GB), 2002, A507538, 66.75, 3.86, 11.88, 0.22, 14.37, 920.0, , 
945, GP02-223600, Japanese Patent    Pilkington (GB), 2002, A507538, 64.36, 5.27, 12.41, 0.22, 15.06, 1070.0, , 
946, GP02-223601, Japanese Patent    Pilkington (GB), 2002, A507538, 66.21, 5.57, 9.64, 0.55, 15.24, 950.0, , 
947, GP02-223602, Japanese Patent    Pilkington (GB), 2002, A507538, 64.29, 8.07, 9.2, 0.56, 15.2, 1006.0, , 
948, GP02-223603, Japanese Patent    Pilkington (GB), 2002, A507538, 66.83, 6.1, 8.17, 1.0, 15.25, 912.0, , 
949, GP02-223604, Japanese Patent    Pilkington (GB), 2002, A507538, 66.09, 6.74, 8.06, 0.56, 15.92, 939.0, , 
950, GP02-223698, Japanese Patent    Saint-Gobain (FR), 2002, A516600, 75.15, 1.2, 0.45, 10.77, 10.83, 1070.0, , 
951, GP02-223700, Japanese Patent    Saint-Gobain (FR), 2002, A516600, 73.31, 0.12, 4.73, 10.61, 10.56, 1145.0, , 
952, GP02-223704, Japanese Patent    Saint-Gobain (FR), 2002, A516600, 74.79, 1.19, 4.83, 1.08, 16.66, 1070.0, , 
953, GP02-223706, Japanese Patent    Saint-Gobain (FR), 2002, A516600, 79.71, 1.18, 5.94, 1.82, 10.63, 1260.0, , 
954, GP03-225883, European Patent    PPG Industries (US), 2002, A1187793, 64.02, 8.89, , 25.71, 0.91, 1178.0, , 
955, GP03-225889, European Patent    PPG Industries (US), 2002, A1187793, 61.82, 9.2, 0.75, 26.74, 0.86, 1196.0, , 
956, GP03-225892, European Patent    PPG Industries (US), 2002, A1189846, 60.39, 7.24, 5.29, 24.01, , 1181.0, , 
957, GP03-225893, European Patent    PPG Industries (US), 2002, A1189846, 60.07, 7.22, 5.13, 24.53, , 1169.0, , 
958, GP03-225894, European Patent    PPG Industries (US), 2002, A1189846, 60.98, 7.3, 4.39, 24.24, , 1161.0, , 
959, GP03-225895, European Patent    PPG Industries (US), 2002, A1189846, 61.16, 7.33, 4.1, 24.32, , 1178.0, , 
960, GP03-225896, European Patent    PPG Industries (US), 2002, A1189846, 61.37, 7.35, 3.8, 24.39, , 1162.0, , 
961, GP03-225897, European Patent    PPG Industries (US), 2002, A1189846, 61.56, 7.36, 3.5, 24.48, , 1160.0, , 
962, GP03-225898, European Patent    PPG Industries (US), 2002, A1189846, 62.14, 7.45, 2.59, 24.72, , 1166.0, , 
963, GP03-225899, European Patent    PPG Industries (US), 2002, A1189846, 60.42, 7.72, 5.28, 23.8, , 1179.0, , 
964, GP03-225900, European Patent    PPG Industries (US), 2002, A1189846, 60.58, 7.73, 5.0, 23.91, , 1170.0, , 
965, GP03-225901, European Patent    PPG Industries (US), 2002, A1189846, 60.78, 7.75, 4.7, 23.99, , 1164.0, , 
966, GP06-227081, Japanese Patent    Corning Inc. (US), 2003, A146692, 60.5, 17.1, 2.6, 5.3, 9.9, 1130.0, , 
967, GP06-227082, Japanese Patent    Corning Inc. (US), 2003, A146692, 60.5, 17.0, , 8.0, 10.0, 1080.0, , 
968, GP06-227083, Japanese Patent    Corning Inc. (US), 2003, A146692, 61.0, 17.0, , 7.0, 10.4, 1075.0, , 
969, GP06-227084, Japanese Patent    Corning Inc. (US), 2003, A146692, 61.5, 17.0, , 6.0, 10.7, 1065.0, , 
970, GP06-227085, Japanese Patent    Corning Inc. (US), 2003, A146692, 63.0, 16.3, , 5.8, 10.3, 1060.0, , 
971, GP06-227086, Japanese Patent    Corning Inc. (US), 2003, A146692, 64.44, 15.68, , 5.59, 9.89, 1075.0, , 
972, GP06-227087, Japanese Patent    Corning Inc. (US), 2003, A146692, 64.4, 15.6, , 5.7, 10.3, 1080.0, , 
973, GP06-227088, Japanese Patent    Corning Inc. (US), 2003, A146692, 63.6, 16.4, , 5.0, 10.8, 1085.0, , 
974, GP06-227089, Japanese Patent    Corning Inc. (US), 2003, A146692, 60.74, 16.98, , 7.49, 10.19, 1090.0, , 
975, GP06-227090, Japanese Patent    Corning Inc. (US), 2003, A146692, 60.74, 16.98, , 7.49, 10.89, 1020.0, , 
976, GP06-227227, Japanese Patent    Nitto Boseki (J), 2003, A171143, 63.05, 12.28, 16.31, 4.47, 0.26, 1310.0, , 
977, GP06-227228, Japanese Patent    Nitto Boseki (J), 2003, A171143, 61.42, 12.14, 19.35, 3.64, 0.26, 1310.0, , 
978, GP06-227229, Japanese Patent    Nitto Boseki (J), 2003, A171143, 63.45, 11.95, 18.61, 2.23, 0.26, 1330.0, , 
979, GP06-227230, Japanese Patent    Nitto Boseki (J), 2003, A171143, 63.35, 12.34, 16.39, 4.49, 0.26, 1320.0, , 
980, GP06-227231, Japanese Patent    Nitto Boseki (J), 2003, A171143, 60.82, 13.6, 16.41, 6.18, 0.26, 1310.0, , 
981, GP06-227232, Japanese Patent    Nitto Boseki (J), 2003, A171143, 63.02, 12.49, 17.8, 4.49, 0.12, 1320.0, , 
982, GP03-227244, Japanese Patent    PPG Industries (US), 2003, A500330, 61.1, 7.34, 4.0, 25.82, 0.89, 1170.0, , 
983, GP03-227245, Japanese Patent    PPG Industries (US), 2003, A500330, 61.71, 7.42, 3.83, 25.21, 0.98, 1164.0, , 
984, GP03-227246, Japanese Patent    PPG Industries (US), 2003, A500330, 60.98, 7.3, 4.39, 24.24, , 1161.0, , 
985, GP03-227247, Japanese Patent    PPG Industries (US), 2003, A500330, 61.16, 7.33, 4.1, 24.32, , 1178.0, , 
986, GP03-227248, Japanese Patent    PPG Industries (US), 2003, A500330, 60.42, 7.72, 5.28, 23.8, , 1179.0, , 
987, GP03-227249, Japanese Patent    PPG Industries (US), 2003, A500330, 60.58, 7.73, 5.0, 23.91, , 1170.0, , 
988, GP03-227250, Japanese Patent    PPG Industries (US), 2003, A500330, 61.55, 7.85, 3.5, 24.3, , 1142.0, , 
989, GP03-227251, Japanese Patent    PPG Industries (US), 2003, A500330, 61.79, 7.53, 3.53, 24.33, , 1146.0, , 
990, GP03-227252, Japanese Patent    PPG Industries (US), 2003, A500330, 60.57, 7.26, 4.36, 25.5, , 1170.0, , 
991, GP03-227253, Japanese Patent    PPG Industries (US), 2003, A500330, 60.96, 7.3, 4.08, 25.34, , 1162.0, , 
992, GP03-227254, Japanese Patent    PPG Industries (US), 2003, A500330, 61.35, 7.82, 4.74, 24.21, , 1172.0, , 
993, GP03-227255, Japanese Patent    PPG Industries (US), 2003, A500330, 61.55, 7.85, 4.44, 24.28, , 1168.0, , 
994, GP03-227256, Japanese Patent    PPG Industries (US), 2003, A500330, 61.49, 7.84, 4.76, 24.27, , 1170.0, , 
995, GP03-227257, Japanese Patent    PPG Industries (US), 2003, A500330, 61.69, 7.87, 4.46, 24.34, , 1166.0, , 
996, GP03-227258, Japanese Patent    PPG Industries (US), 2003, A500330, 60.76, 7.34, 4.7, 24.72, 0.3, 1156.0, , 
997, GP03-227259, Japanese Patent    PPG Industries (US), 2003, A500330, 60.84, 7.35, 4.4, 24.93, 0.3, 1156.0, , 
998, GP03-227262, Japanese Patent    PPG Industries (US), 2003, A500330, 60.78, 7.33, 3.51, 25.76, 0.4, 1159.0, , 
999, GP03-227263, Japanese Patent    PPG Industries (US), 2003, A500330, 60.57, 7.33, 3.51, 25.97, 0.4, 1152.0, , 
1000, GP03-227288, Japanese Patent    PPG Industries (US), 2003, A505318, 64.02, 8.89, , 25.71, 0.91, 1178.0, , 
1001, GP03-227294, Japanese Patent    PPG Industries (US), 2003, A505318, 61.82, 9.2, 0.75, 26.74, 0.86, 1196.0, , 
1002, GP02-227562, US Patent    Pilkington (GB), 2003, A6518211, 63.61, 5.3, 11.88, 0.22, 15.65, 920.0, , 
1003, GP02-227563, US Patent    Pilkington (GB), 2003, A6518211, 64.96, 3.85, 13.33, 0.22, 14.61, 970.0, , 
1004, GP02-227564, US Patent    Pilkington (GB), 2003, A6518211, 65.67, 3.24, 14.14, 0.21, 13.64, 1056.0, , 
1005, GP02-227565, US Patent    Pilkington (GB), 2003, A6518211, 66.75, 3.86, 11.88, 0.22, 14.37, 920.0, , 
1006, GP02-227566, US Patent    Pilkington (GB), 2003, A6518211, 64.36, 5.27, 12.41, 0.22, 15.06, 1070.0, , 
1007, GP02-227567, US Patent    Pilkington (GB), 2003, A6518211, 66.21, 5.57, 9.64, 0.55, 15.24, 950.0, , 
1008, GP02-227568, US Patent    Pilkington (GB), 2003, A6518211, 64.29, 8.07, 9.2, 0.56, 15.2, 1006.0, , 
1009, GP02-227569, US Patent    Pilkington (GB), 2003, A6518211, 66.83, 6.1, 8.17, 1.0, 15.25, 912.0, , 
1010, GP02-227570, US Patent    Pilkington (GB), 2003, A6518211, 66.09, 6.74, 8.06, 0.56, 15.92, 939.0, , 
1011, GP02-228083, US Patent, 2003, A0054938, 69.61, 1.19, 2.89, 11.3, 14.39, 1006.0, , 
1012, GP02-228084, US Patent, 2003, A0054938, 72.15, 1.22, 2.05, 10.12, 13.84, 985.0, , 
1013, GP02-228085, US Patent, 2003, A0054938, 72.29, 1.06, 2.05, 10.14, 13.84, 983.0, , 
1014, GP02-228086, US Patent, 2003, A0054938, 72.48, 0.96, 1.71, 10.15, 14.07, 980.0, , 
1015, GP02-228087, US Patent, 2003, A0054938, 72.47, 0.91, 2.14, 10.1, 13.79, 984.0, , 
1016, GP02-228088, US Patent, 2003, A0054938, 71.83, 0.91, 3.14, 9.94, 13.58, 991.0, , 
1017, GP02-228089, US Patent, 2003, A0054938, 72.32, 0.96, 2.17, 10.06, 13.92, 981.0, , 
1018, GP02-228090, US Patent, 2003, A0054938, 71.49, 0.96, 4.01, 9.71, 13.27, 994.0, , 
1019, GP02-228091, US Patent, 2003, A0054938, 71.69, 0.96, 3.55, 9.8, 13.43, 991.0, , 
1020, GP02-228092, US Patent, 2003, A0054938, 71.92, 0.96, 3.08, 9.88, 13.59, 987.0, , 
1021, GP06-228214, US Patent    Corning Inc. (US), 2003, A0092556, 60.5, 17.1, 2.6, 5.3, 9.9, 1130.0, , 
1022, GP06-228215, US Patent    Corning Inc. (US), 2003, A0092556, 60.5, 17.0, , 8.0, 10.0, 1080.0, , 
1023, GP06-228216, US Patent    Corning Inc. (US), 2003, A0092556, 61.0, 17.0, , 7.0, 10.4, 1075.0, , 
1024, GP06-228217, US Patent    Corning Inc. (US), 2003, A0092556, 61.5, 17.0, , 6.0, 10.7, 1065.0, , 
1025, GP06-228218, US Patent    Corning Inc. (US), 2003, A0092556, 63.0, 16.3, , 5.8, 10.3, 1060.0, , 
1026, GP06-228219, US Patent    Corning Inc. (US), 2003, A0092556, 64.44, 15.68, , 5.59, 9.89, 1075.0, , 
1027, GP06-228220, US Patent    Corning Inc. (US), 2003, A0092556, 64.4, 15.6, , 5.7, 10.3, 1080.0, , 
1028, GP06-228221, US Patent    Corning Inc. (US), 2003, A0092556, 63.6, 16.4, , 5.0, 10.8, 1085.0, , 
1029, GP06-228222, US Patent    Corning Inc. (US), 2003, A0092556, 60.74, 16.98, , 7.49, 10.19, 1090.0, , 
1030, GP06-228223, US Patent    Corning Inc. (US), 2003, A0092556, 60.74, 16.98, , 7.49, 10.89, 1020.0, , 
1031, GP03-228677, European Patent    Pilkington (GB), 2003, A1313674, 71.93, 0.59, 1.93, 14.18, 10.8, 1127.0, , 
1032, GP03-228678, European Patent    Pilkington (GB), 2003, A1313674, 72.45, 0.59, 1.93, 13.65, 10.81, 1105.0, , 
1033, GP03-228679, European Patent    Pilkington (GB), 2003, A1313674, 71.63, 0.58, 3.4, 13.06, 10.76, 1119.0, , 
1034, GP03-228680, European Patent    Pilkington (GB), 2003, A1313674, 71.78, 0.59, 2.66, 13.62, 10.78, 1126.0, , 
1035, GP03-228681, European Patent    Pilkington (GB), 2003, A1313674, 72.98, 0.59, 1.93, 13.12, 10.81, 1113.0, , 
1036, GP03-228682, European Patent    Pilkington (GB), 2003, A1313674, 72.07, 0.59, 1.93, 13.55, 11.29, 1098.0, , 
1037, GP03-228683, European Patent    Pilkington (GB), 2003, A1313674, 71.16, 0.17, 5.97, 12.88, 9.57, 1138.0, , 
1038, GP03-228684, European Patent    Pilkington (GB), 2003, A1313674, 71.15, 0.17, 6.12, 12.46, 9.85, 1130.0, , 
1039, GP03-228685, European Patent    Pilkington (GB), 2003, A1313674, 71.2, 0.17, 6.12, 11.74, 10.52, 1099.0, , 
1040, GP03-228686, European Patent    Pilkington (GB), 2003, A1313674, 71.24, 0.17, 6.13, 11.11, 11.1, 1080.0, , 
1041, GP06-228744, European Patent    Corning Inc. (US), 2003, A1321443, 60.5, 17.1, 2.6, 5.3, 9.9, 1130.0, , 
1042, GP06-228745, European Patent    Corning Inc. (US), 2003, A1321443, 60.5, 17.0, , 8.0, 10.0, 1080.0, , 
1043, GP06-228746, European Patent    Corning Inc. (US), 2003, A1321443, 61.0, 17.0, , 7.0, 10.4, 1075.0, , 
1044, GP06-228747, European Patent    Corning Inc. (US), 2003, A1321443, 61.5, 17.0, , 6.0, 10.7, 1065.0, , 
1045, GP06-228748, European Patent    Corning Inc. (US), 2003, A1321443, 63.0, 16.3, , 5.8, 10.3, 1060.0, , 
1046, GP06-228749, European Patent    Corning Inc. (US), 2003, A1321443, 64.44, 15.68, , 5.59, 9.89, 1075.0, , 
1047, GP06-228750, European Patent    Corning Inc. (US), 2003, A1321443, 64.4, 15.6, , 5.7, 10.3, 1080.0, , 
1048, GP06-228751, European Patent    Corning Inc. (US), 2003, A1321443, 63.6, 16.4, , 5.0, 10.8, 1085.0, , 
1049, GP06-228752, European Patent    Corning Inc. (US), 2003, A1321443, 60.74, 16.98, , 7.49, 10.19, 1090.0, , 
1050, GP06-228753, European Patent    Corning Inc. (US), 2003, A1321443, 60.74, 16.98, , 7.49, 10.89, 1020.0, , 
1051, GJ02-229361, J. Non-Crystalline Solids, 2003, v. 321  p. 0052, 50.45, , , 15.51, 34.04, 1175.0, , 
1052, GJ03-229377, J. Non-Crystalline Solids, 2003, v. 321  p. 0052, 43.0, 14.0, 43.0, , , 1547.0, , 
1053, GJ02-229380, J. Non-Crystalline Solids, 2003, v. 321  p. 0052, 56.1, , , 21.95, 21.95, 1225.0, , 
1054, GJ02-229381, J. Non-Crystalline Solids, 2003, v. 321  p. 0052, 50.3, , , 10.7, 39.0, 1137.0, , 
1055, GJ03-229382, J. Non-Crystalline Solids, 2003, v. 321  p. 0052, 50.6, , , 33.1, 16.3, 1273.0, , 
1056, GJ03-229385, J. Non-Crystalline Solids, 2003, v. 321  p. 0052, 65.67, , , 34.33, , 1297.0, , 
1057, GJ03-229386, J. Non-Crystalline Solids, 2003, v. 321  p. 0052, 67.0, , , 33.0, , 1276.0, , 
1058, GJ03-229387, J. Non-Crystalline Solids, 2003, v. 321  p. 0052, 50.75, , , 32.33, 16.92, 1305.0, , 
1059, GJ03-229388, J. Non-Crystalline Solids, 2003, v. 321  p. 0052, 49.4, , , 33.7, 16.9, 1288.0, , 
1060, GJ03-229389, J. Non-Crystalline Solids, 2003, v. 321  p. 0052, 50.0, , , 33.3, 16.7, 1290.0, , 
1061, GJ03-229390, J. Non-Crystalline Solids, 2003, v. 321  p. 0052, 50.6, , , 32.9, 16.5, 1292.0, , 
1062, GJ03-229391, J. Non-Crystalline Solids, 2003, v. 321  p. 0052, 52.0, , , 32.0, 16.0, 1297.0, , 
1063, GJ03-229392, J. Non-Crystalline Solids, 2003, v. 321  p. 0052, 53.0, , , 31.3, 15.7, 1301.0, , 
1064, GJ03-229393, J. Non-Crystalline Solids, 2003, v. 321  p. 0052, 50.07, , , 49.93, , 1544.0, , 
1065, GJ03-229396, J. Non-Crystalline Solids, 2003, v. 321  p. 0052, 50.9, , , 34.1, 15.0, 1293.0, , 
1066, GJ03-229397, J. Non-Crystalline Solids, 2003, v. 321  p. 0052, 50.7, , , 33.8, 15.5, 1294.0, , 
1067, GJ03-229398, J. Non-Crystalline Solids, 2003, v. 321  p. 0052, 50.3, , , 33.3, 16.4, 1293.0, , 
1068, GJ03-229399, J. Non-Crystalline Solids, 2003, v. 321  p. 0052, 49.8, , , 33.2, 17.0, 1291.0, , 
1069, GJ03-229400, J. Non-Crystalline Solids, 2003, v. 321  p. 0052, 48.9, , , 32.5, 18.6, 1286.0, , 
1070, GJ03-229402, J. Non-Crystalline Solids, 2003, v. 321  p. 0052, 49.7, , , 33.4, 16.9, 1291.0, , 
1071, GJ03-229403, J. Non-Crystalline Solids, 2003, v. 321  p. 0052, 49.6, , , 33.57, 16.83, 1291.0, , 
1072, GJ03-229404, J. Non-Crystalline Solids, 2003, v. 321  p. 0052, 49.7, , , 33.67, 16.63, 1291.0, , 
1073, GJ02-229405, J. Non-Crystalline Solids, 2003, v. 321  p. 0052, 59.0, , , , 41.0, 974.0, , 
1074, GJ02-229406, J. Non-Crystalline Solids, 2003, v. 321  p. 0052, 57.0, , , , 43.0, 994.0, , 
1075, GJ02-229407, J. Non-Crystalline Solids, 2003, v. 321  p. 0052, 56.0, , , , 44.0, 1015.0, , 
1076, GJ02-229408, J. Non-Crystalline Solids, 2003, v. 321  p. 0052, 54.0, , , , 46.0, 1051.0, , 
1077, GJ03-236895, J. Ceramic Soc. Japan, 1995, v. 103  p. 0064, 98.7, , , 1.3, , 1706.0, , 
1078, GJ03-236896, J. Ceramic Soc. Japan, 1995, v. 103  p. 0064, 95.7, , , 4.3, , 1705.0, , 
1079, GJ03-236897, J. Ceramic Soc. Japan, 1995, v. 103  p. 0064, 91.7, , , 8.3, , 1705.0, , 
1080, GJ03-236898, J. Ceramic Soc. Japan, 1995, v. 103  p. 0064, 85.6, , , 14.4, , 1705.0, , 
1081, GJ03-236899, J. Ceramic Soc. Japan, 1995, v. 103  p. 0064, 74.2, , , 25.8, , 1705.0, , 
1082, GJ03-236900, J. Ceramic Soc. Japan, 1995, v. 103  p. 0064, 66.9, , , 33.1, , 1609.0, , 
1083, GJ03-236901, J. Ceramic Soc. Japan, 1995, v. 103  p. 0064, 61.4, , , 38.6, , 1450.0, , 
1084, GJ03-236902, J. Ceramic Soc. Japan, 1995, v. 103  p. 0064, 57.0, , , 43.0, , 1500.0, , 
1085, GJ03-236903, J. Ceramic Soc. Japan, 1995, v. 103  p. 0064, 53.0, , , 47.0, , 1513.0, , 
1086, GJ03-236904, J. Ceramic Soc. Japan, 1995, v. 103  p. 0064, 45.2, , , 54.8, , 1480.0, , 
1087, GJ03-236905, J. Ceramic Soc. Japan, 1995, v. 103  p. 0064, 37.8, , , 62.2, , 1970.0, , 
1088, GJ03-236906, J. Ceramic Soc. Japan, 1995, v. 103  p. 0064, 28.5, , , 71.5, , 2050.0, , 
1089, GJ03-239540, Geochim. Cosmochim. Acta, 1982, v. 046  p. 2293, 49.99, , 25.0, 25.01, , 1391.0, , 
1090, GJ03-239541, Geochim. Cosmochim. Acta, 1982, v. 046  p. 2293, 50.0, 9.01, 15.98, 25.01, , 1274.0, , 
1091, GJ03-239542, Geochim. Cosmochim. Acta, 1982, v. 046  p. 2293, 49.99, 13.47, 11.53, 25.01, , 1388.0, , 
1092, GJ06-239584, Geochim. Cosmochim. Acta, 1980, v. 044  p. 1535, 75.0, 12.5, , , 12.5, 1118.0, , 
1093, GJ03-239585, Geochim. Cosmochim. Acta, 1980, v. 044  p. 1535, 50.0, 25.0, , 25.0, , 1553.0, , 
1094, GJ02-239589, Geochim. Cosmochim. Acta, 1980, v. 044  p. 1535, 76.74, , , , 23.26, 932.0, , 
1095, GJ02-239590, Geochim. Cosmochim. Acta, 1980, v. 044  p. 1535, 66.7, , , , 33.3, 874.0, , 
1096, GJ02-239591, Geochim. Cosmochim. Acta, 1980, v. 044  p. 1535, 50.0, , , , 50.0, 1088.0, , 
1097, GJ02-239592, Geochim. Cosmochim. Acta, 1980, v. 044  p. 1535, 75.0, , , 12.5, 12.5, 1167.0, , 
1098, GJ02-240136, Ceramics - Silikaty, 1998, v. 042  p. 0119, 74.77, , , 10.85, 10.39, 994.0, , 
1099, GJ02-240139, Ceramics - Silikaty, 1998, v. 042  p. 0119, 74.96, , , 5.63, 15.39, 876.0, , 
1100, GJ02-240140, Ceramics - Silikaty, 1998, v. 042  p. 0119, 76.51, , , 8.39, 10.36, 1087.0, , 
1101, GJ02-240142, Ceramics - Silikaty, 1998, v. 042  p. 0119, 75.45, , , 8.1, 12.63, 979.0, , 
1102, GJ02-240144, Ceramics - Silikaty, 1998, v. 042  p. 0119, 76.4, , , 5.71, 12.92, 1030.0, , 
1103, GJ02-240147, Ceramics - Silikaty, 1998, v. 042  p. 0119, 75.86, , , 7.32, 12.39, 1018.0, , 
1104, GJ02-240148, Ceramics - Silikaty, 1998, v. 042  p. 0119, 75.73, , , 7.1, 12.29, 848.0, , 
1105, GJ02-240839, Geochim. Cosmochim. Acta, 1985, v. 049  p. 0471, 50.0, , , , 50.0, 1089.0, , 
1106, GJ03-240841, Geochim. Cosmochim. Acta, 1985, v. 049  p. 0471, 50.0, , , 50.0, , 1548.0, , 
1107, GJ02-244957, Ceramics - Silikaty, 1995, v. 039  p. 0001, 74.92, , , 10.48, 14.6, 1167.0, , 
1108, GJ02-244960, Ceramics - Silikaty, 1995, v. 039  p. 0001, 75.99, , 9.57, , 14.43, 1172.0, , 
1109, GJ02-244961, Ceramics - Silikaty, 1995, v. 039  p. 0001, 75.18, , , 5.23, 14.69, 1228.0, , 
1110, GJ02-244963, Ceramics - Silikaty, 1995, v. 039  p. 0001, 75.45, , 4.99, 4.85, 14.71, 1172.0, , 
1111, GJ02-244969, Ceramics - Silikaty, 1995, v. 039  p. 0001, 75.01, , 7.58, 2.62, 14.79, 995.0, , 
1112, GJ02-244971, Ceramics - Silikaty, 1995, v. 039  p. 0001, 74.5, , 7.94, , 15.01, 1000.0, , 
1113, GJ02-244972, Ceramics - Silikaty, 1995, v. 039  p. 0001, 75.1, , , 7.45, 14.95, 1126.0, , 
1114, GJ02-244973, Ceramics - Silikaty, 1995, v. 039  p. 0001, 75.64, , , 6.93, 14.93, 1056.0, , 
1115, GJ02-244974, Ceramics - Silikaty, 1995, v. 039  p. 0001, 75.49, , 2.66, 7.54, 14.31, 1131.0, , 
1116, GJ02-244978, Ceramics - Silikaty, 1995, v. 039  p. 0001, 76.43, , , 4.64, 14.68, 1083.0, , 
1117, GJ02-244979, Ceramics - Silikaty, 1995, v. 039  p. 0001, 75.44, , 2.43, 4.92, 14.73, 1090.0, , 
1118, GJ02-244983, Ceramics - Silikaty, 1995, v. 039  p. 0001, 75.76, , 4.54, 2.28, 14.95, 1212.0, , 
1119, GJ02-244986, Ceramics - Silikaty, 1995, v. 039  p. 0001, 75.75, , 4.58, , 14.79, 882.0, , 
1120, GJ02-244987, Ceramics - Silikaty, 1995, v. 039  p. 0001, 75.68, , 2.3, 2.54, 14.57, 1019.0, , 
1121, GJ02-244988, Ceramics - Silikaty, 1995, v. 039  p. 0001, 74.74, , 8.08, 0.32, 14.34, 1175.0, , 
1122, GJ02-244989, Ceramics - Silikaty, 1995, v. 039  p. 0001, 75.36, , 2.54, 5.36, 14.26, 1192.0, ,
