Repository: simoncappe/mig_verre_compo

$pip install -U scikit-learn
$pip install sklearn

File: liquidus_table_95.csv (part 4 of 11)
39, GJ02-032269, J. Australian Ceramic Soc., 1984, v. 020  p. 0053, 73.88, 0.8, , 10.91, 14.41, 974.0, , 
40, GJ02-032270, J. Australian Ceramic Soc., 1984, v. 020  p. 0053, 73.96, 0.92, , 10.7, 14.42, 974.0, , 
41, GJ02-032271, J. Australian Ceramic Soc., 1984, v. 020  p. 0053, 73.75, 0.92, , 10.6, 14.73, 964.0, , 
42, GJ02-032272, J. Australian Ceramic Soc., 1984, v. 020  p. 0053, 73.68, 0.92, , 10.38, 15.02, 956.0, , 
1123, GJ02-244991, Ceramics - Silikaty, 1995, v. 039  p. 0001, 74.91, , 5.33, 2.77, 14.45, 1142.0, , 
1124, GP02-252646, Japanese Patent, 2003, A212596, 70.99, 1.03, 4.14, 9.07, 13.26, 1010.0, , 
1125, GP06-253023, Japanese Patent    Nitto Boseki (J), 2003, A321247, 68.16, 13.38, 17.16, 0.06, 0.11, 1425.0, , 
1126, GP06-253024, Japanese Patent    Nitto Boseki (J), 2003, A321247, 67.7, 13.29, 17.05, 0.06, 0.11, 1415.0, , 
1127, GP06-253025, Japanese Patent    Nitto Boseki (J), 2003, A321247, 68.0, 13.26, 16.38, 0.06, 0.11, 1415.0, , 
1128, GP06-253026, Japanese Patent    Nitto Boseki (J), 2003, A321247, 67.73, 11.67, 16.31, 0.06, 0.1, 1417.0, , 
1129, GP06-253027, Japanese Patent    Nitto Boseki (J), 2003, A321247, 67.98, 13.35, 17.1, 0.06, 0.11, 1420.0, , 
1130, GP03-254172, US Patent    PPG Industries (US), 2003, A0207748, 59.47, 8.01, 3.91, 26.76, 0.9, 1166.0, , 
1131, GP03-254173, US Patent    PPG Industries (US), 2003, A0207748, 59.2, 8.14, 3.92, 26.89, 0.9, 1165.0, , 
1132, GP03-254174, US Patent    PPG Industries (US), 2003, A0207748, 59.42, 8.14, 3.92, 26.67, 0.9, 1166.0, , 
1133, GP03-254175, US Patent    PPG Industries (US), 2003, A0207748, 59.85, 8.14, 3.92, 26.24, 0.9, 1167.0, , 
1134, GP03-254180, US Patent    PPG Industries (US), 2003, A0207748, 60.07, 8.05, 3.81, 25.76, 0.6, 1157.0, , 
1135, GP03-254181, US Patent    PPG Industries (US), 2003, A0207748, 60.35, 7.26, 5.16, 24.64, 0.44, 1151.0, , 
1136, GP03-254182, US Patent    PPG Industries (US), 2003, A0207748, 58.85, 8.06, 3.88, 26.42, , 1154.0, , 
1137, GP03-254183, US Patent    PPG Industries (US), 2003, A0207748, 60.1, 7.95, 3.8, 25.83, , 1158.0, , 
1138, GP03-254184, US Patent    PPG Industries (US), 2003, A0207748, 59.53, 7.84, 3.81, 25.75, , 1147.0, , 
1139, GP03-254185, US Patent    PPG Industries (US), 2003, A0207748, 59.43, 7.84, 3.8, 25.86, , 1148.0, , 
1140, GP03-254186, US Patent    PPG Industries (US), 2003, A0207748, 59.32, 7.84, 3.8, 25.97, , 1144.0, , 
1141, GP03-254187, US Patent    PPG Industries (US), 2003, A0207748, 59.53, 7.96, 3.89, 25.06, , 1136.0, , 
1142, GP03-254241, US Patent    PPG Industries (US), 2003, A0224922, 59.68, 8.01, 3.92, 26.54, 0.9, 1164.0, , 
1143, GP03-254242, US Patent    PPG Industries (US), 2003, A0224922, 59.47, 8.01, 3.91, 26.76, 0.9, 1166.0, , 
1144, GP03-254243, US Patent    PPG Industries (US), 2003, A0224922, 59.85, 8.14, 3.92, 26.24, 0.9, 1167.0, , 
1145, GP03-254244, US Patent    PPG Industries (US), 2003, A0224922, 59.42, 8.14, 3.92, 26.67, 0.9, 1166.0, , 
1146, GP03-254249, US Patent    PPG Industries (US), 2003, A0224922, 60.85, 7.29, 5.33, 24.19, , 1190.0, , 
1147, GP03-254250, US Patent    PPG Industries (US), 2003, A0224922, 60.57, 7.26, 4.36, 25.5, , 1170.0, , 
1148, GP03-254251, US Patent    PPG Industries (US), 2003, A0224922, 60.96, 7.3, 4.08, 25.34, , 1163.0, , 
1149, GP03-254252, US Patent    PPG Industries (US), 2003, A0224922, 61.16, 7.33, 3.78, 25.41, , 1162.0, , 
1150, GP03-254253, US Patent    PPG Industries (US), 2003, A0224922, 60.99, 7.33, 3.82, 25.76, , 1154.0, , 
1151, GP03-254254, US Patent    PPG Industries (US), 2003, A0224922, 61.01, 7.35, 2.9, 26.62, , 1159.0, , 
1152, GP03-254255, US Patent    PPG Industries (US), 2003, A0224922, 59.86, 7.16, 5.14, 24.41, , 1163.0, , 
1153, GP03-254256, US Patent    PPG Industries (US), 2003, A0224922, 58.46, 7.88, 3.84, 26.3, , 1159.0, , 
1154, GP03-254257, US Patent    PPG Industries (US), 2003, A0224922, 61.5, 7.84, 4.76, 24.27, , 1170.0, , 
1155, GP03-254258, US Patent    PPG Industries (US), 2003, A0224922, 61.7, 7.87, 4.46, 24.34, , 1166.0, , 
1156, GP03-254259, US Patent    PPG Industries (US), 2003, A0224922, 61.9, 7.89, 4.15, 24.42, , 1159.0, , 
1157, GP03-254260, US Patent    PPG Industries (US), 2003, A0224922, 62.09, 7.91, 3.85, 24.51, , 1157.0, , 
1158, GP06-254357, European Patent    Owens Corning  (US), 2003, A1332118, 66.03, 18.31, 5.01, 8.7, , 1481.0, , 
1159, GP06-254358, European Patent    Owens Corning  (US), 2003, A1332118, 68.59, 13.25, , 18.16, , 1416.0, , 
1160, GP03-254359, European Patent    Owens Corning  (US), 2003, A1332118, 68.17, 10.43, , 20.37, 1.03, 1288.0, , 
1161, GP06-254360, European Patent    Owens Corning  (US), 2003, A1332118, 67.36, 18.67, , 11.32, , 1541.0, , 
1162, GP06-254361, European Patent    Owens Corning  (US), 2003, A1332118, 63.4, 20.52, , 16.08, , 1491.0, , 
1163, GP06-254362, European Patent    Owens Corning  (US), 2003, A1332118, 63.4, 20.52, 2.0, 14.08, , 1522.0, , 
1164, GP06-254364, European Patent    Owens Corning  (US), 2003, A1332118, 67.23, 16.99, 1.99, 9.83, , 1405.0, , 
1165, GP03-254367, European Patent    PPG Industries (US), 2003, A1337486, 59.68, 8.01, 3.92, 26.54, 0.9, 1164.0, , 
1166, GP03-254368, European Patent    PPG Industries (US), 2003, A1337486, 61.71, 7.42, 3.83, 25.21, 0.98, 1164.0, , 
1167, GP03-254369, European Patent    PPG Industries (US), 2003, A1337486, 60.84, 7.5, 3.9, 25.91, 0.9, 1171.0, , 
1168, GP03-254370, European Patent    PPG Industries (US), 2003, A1337486, 59.18, 8.0, 3.91, 27.06, 0.9, 1164.0, , 
1169, GP03-254371, European Patent    PPG Industries (US), 2003, A1337486, 59.51, 8.02, 3.84, 26.78, 0.9, 1178.0, , 
1170, GP03-254376, European Patent    PPG Industries (US), 2003, A1337486, 60.07, 8.05, 3.81, 25.76, 0.6, 1157.0, , 
1171, GP03-254377, European Patent    PPG Industries (US), 2003, A1337486, 60.85, 7.29, 5.33, 24.19, , 1190.0, , 
1172, GP03-254378, European Patent    PPG Industries (US), 2003, A1337486, 61.37, 7.82, 3.8, 24.22, , 1155.0, , 
1173, GP03-254379, European Patent    PPG Industries (US), 2003, A1337486, 60.9, 7.4, 2.59, 26.73, 0.3, 1192.0, , 
1174, GP03-254380, European Patent    PPG Industries (US), 2003, A1337486, 62.14, 7.45, 2.59, 24.72, , 1166.0, , 
1175, GP03-254381, European Patent    PPG Industries (US), 2003, A1337486, 60.64, 7.35, 3.82, 25.28, , 1160.0, , 
1176, GP06-255849, Japanese Patent    Nitto Boseki (J), 2004, A115368, 67.88, 14.78, 17.12, 0.07, 0.13, 1417.0, , 
1177, GP06-255850, Japanese Patent    Nitto Boseki (J), 2004, A115368, 67.83, 14.42, 17.53, 0.07, 0.13, 1420.0, , 
1178, GP06-255851, Japanese Patent    Nitto Boseki (J), 2004, A115368, 67.98, 13.37, 18.42, 0.07, 0.13, 1430.0, , 
1179, GP06-255852, Japanese Patent    Nitto Boseki (J), 2004, A115368, 66.12, 14.44, 19.21, 0.07, 0.13, 1430.0, , 
1180, GP06-255853, Japanese Patent    Nitto Boseki (J), 2004, A115368, 65.64, 15.48, 18.65, 0.07, 0.13, 1425.0, , 
1181, GP06-255854, Japanese Patent    Nitto Boseki (J), 2004, A115368, 70.32, 13.38, 16.1, 0.06, 0.12, 1430.0, , 
1182, GP06-255855, Japanese Patent    Nitto Boseki (J), 2004, A115368, 65.5, 13.79, 20.51, 0.06, 0.12, 1420.0, , 
1183, GP06-255856, Japanese Patent    Nitto Boseki (J), 2004, A115368, 67.62, 12.46, 19.69, 0.07, 0.13, 1410.0, , 
1184, GP06-255857, Japanese Patent    Nitto Boseki (J), 2004, A115368, 72.12, 12.88, 14.79, 0.06, 0.13, 1425.0, , 
1185, GP06-255858, Japanese Patent    Nitto Boseki (J), 2004, A115368, 62.04, 14.06, 23.71, 0.05, 0.12, 1405.0, , 
1186, GP03-256170, Japanese Patent    Owens Corning  (US), 2004, A514635, 64.93, 9.26, , 25.81, , 1222.0, , 
1187, GP03-256171, Japanese Patent    Owens Corning  (US), 2004, A514635, 68.87, 10.54, , 20.59, , 1319.0, , 
1188, GP03-256172, Japanese Patent    Owens Corning  (US), 2004, A514635, 70.89, 11.19, , 17.92, , 1355.0, , 
1189, GP03-256173, Japanese Patent    Owens Corning  (US), 2004, A514635, 72.92, 11.85, , 15.23, , 1386.0, , 
1190, GP03-256174, Japanese Patent    Owens Corning  (US), 2004, A514635, 71.79, 12.88, , 15.33, , 1411.0, , 
1191, GP03-256175, Japanese Patent    Owens Corning  (US), 2004, A514635, 70.64, 13.93, , 15.43, , 1432.0, , 
1192, GP03-256176, Japanese Patent    Owens Corning  (US), 2004, A514635, 65.89, 18.26, , 15.85, , 1449.0, , 
1193, GP06-256177, Japanese Patent    Owens Corning  (US), 2004, A514635, 65.47, 18.14, 2.18, 14.21, , 1427.0, , 
1194, GP06-256178, Japanese Patent    Owens Corning  (US), 2004, A514635, 65.48, 18.15, 2.18, 12.19, , 1411.0, , 
1195, GP06-256179, Japanese Patent    Owens Corning  (US), 2004, A514635, 65.89, 18.26, , 11.85, , 1416.0, , 
1196, GP03-256183, Japanese Patent    PPG Industries (US), 2004, A508265, 59.68, 8.01, 3.92, 26.54, 0.9, 1164.0, , 
1197, GP03-256184, Japanese Patent    PPG Industries (US), 2004, A508265, 61.71, 7.42, 3.83, 25.21, 0.98, 1164.0, , 
1198, GP03-256185, Japanese Patent    PPG Industries (US), 2004, A508265, 60.84, 7.5, 3.9, 25.91, 0.9, 1171.0, , 
1199, GP03-256186, Japanese Patent    PPG Industries (US), 2004, A508265, 59.26, 8.01, 3.91, 26.97, 0.9, 1164.0, , 
1200, GP03-256187, Japanese Patent    PPG Industries (US), 2004, A508265, 59.51, 8.02, 3.84, 26.78, 0.9, 1178.0, , 
1201, GP03-256192, Japanese Patent    PPG Industries (US), 2004, A508265, 60.07, 8.05, 3.81, 25.76, 0.6, 1157.0, , 
1202, GP03-256193, Japanese Patent    PPG Industries (US), 2004, A508265, 60.85, 7.29, 5.33, 24.19, , 1190.0, , 
1203, GP03-256194, Japanese Patent    PPG Industries (US), 2004, A508265, 61.37, 7.82, 3.8, 24.22, , 1155.0, , 
1204, GP03-256195, Japanese Patent    PPG Industries (US), 2004, A508265, 60.9, 7.4, 2.59, 26.73, 0.3, 1192.0, , 
1205, GP03-256196, Japanese Patent    PPG Industries (US), 2004, A508265, 62.14, 7.45, 2.59, 24.72, , 1166.0, , 
1206, GP03-256197, Japanese Patent    PPG Industries (US), 2004, A508265, 60.64, 7.35, 3.82, 25.28, , 1160.0, , 
1207, GP03-256198, Japanese Patent    PPG Industries (US), 2004, A508265, 61.64, 7.47, 3.88, 25.71, , 1158.0, , 
1208, GP03-256199, Japanese Patent    PPG Industries (US), 2004, A508265, 61.03, 7.78, 4.73, 24.11, , 1159.0, , 
1209, GP03-256200, Japanese Patent    PPG Industries (US), 2004, A508265, 59.57, 8.03, 3.81, 25.52, , 1146.0, , 
1210, GP03-256201, Japanese Patent    PPG Industries (US), 2004, A508265, 60.99, 7.33, 3.82, 25.76, , 1154.0, , 
1211, GP03-256202, Japanese Patent    PPG Industries (US), 2004, A508265, 62.18, 7.93, 3.23, 24.54, , 1140.0, , 
1212, GP03-256203, Japanese Patent    PPG Industries (US), 2004, A508265, 61.5, 7.84, 4.76, 24.27, , 1170.0, , 
1213, GP03-256204, Japanese Patent    PPG Industries (US), 2004, A508265, 60.33, 7.24, 5.19, 24.66, 0.89, 1175.0, , 
1214, GP03-256267, US Patent    PPG Industries (US), 2004, A6686304, 61.1, 7.34, 4.0, 25.82, 0.89, 1170.0, , 
1215, GP03-256268, US Patent    PPG Industries (US), 2004, A6686304, 61.71, 7.42, 3.83, 25.21, 0.98, 1164.0, , 
1216, GP03-256269, US Patent    PPG Industries (US), 2004, A6686304, 61.3, 7.37, 2.79, 26.79, 0.9, 1194.0, , 
1217, GP03-256270, US Patent    PPG Industries (US), 2004, A6686304, 60.39, 7.24, 5.29, 24.01, , 1181.0, , 
1218, GP03-256271, US Patent    PPG Industries (US), 2004, A6686304, 60.98, 7.3, 4.39, 24.24, , 1161.0, , 
1219, GP03-256272, US Patent    PPG Industries (US), 2004, A6686304, 61.16, 7.33, 4.1, 24.32, , 1178.0, , 
1220, GP03-256273, US Patent    PPG Industries (US), 2004, A6686304, 61.37, 7.35, 3.8, 24.39, , 1162.0, , 
1221, GP03-256274, US Patent    PPG Industries (US), 2004, A6686304, 61.56, 7.36, 3.5, 24.48, , 1160.0, , 
1222, GP03-256275, US Patent    PPG Industries (US), 2004, A6686304, 62.14, 7.45, 2.59, 24.72, , 1161.0, , 
1223, GP03-256276, US Patent    PPG Industries (US), 2004, A6686304, 60.42, 7.72, 5.28, 23.8, , 1179.0, , 
1224, GP06-256451, US Patent    Corning Inc. (US), 2004, A6753279, 65.28, 10.88, 4.18, 6.13, 10.36, 1130.0, , 
1225, GP06-256452, US Patent    Corning Inc. (US), 2004, A6753279, 66.01, 10.93, , 9.35, 10.58, 1080.0, , 
1226, GP06-256453, US Patent    Corning Inc. (US), 2004, A6753279, 66.63, 10.95, , 8.19, 11.02, 1075.0, , 
1227, GP06-256454, US Patent    Corning Inc. (US), 2004, A6753279, 67.3, 10.96, , 7.04, 11.35, 1065.0, , 
1228, GP06-256455, US Patent    Corning Inc. (US), 2004, A6753279, 68.68, 10.47, , 6.77, 10.88, 1060.0, , 
1229, GP06-256456, US Patent    Corning Inc. (US), 2004, A6753279, 69.99, 10.04, , 6.51, 10.41, 1075.0, , 
1230, GP06-256457, US Patent    Corning Inc. (US), 2004, A6753279, 69.81, 9.97, , 6.62, 10.83, 1080.0, , 
1231, GP06-256458, US Patent    Corning Inc. (US), 2004, A6753279, 69.3, 10.53, , 5.84, 11.41, 1085.0, , 
1232, GP06-256459, US Patent    Corning Inc. (US), 2004, A6753279, 66.32, 10.93, , 8.76, 10.79, 1090.0, , 
1233, GP06-256460, US Patent    Corning Inc. (US), 2004, A6753279, 66.15, 10.9, , 8.74, 11.5, 1020.0, , 
1234, GJ03-260266, J. Non-Crystalline Solids, 2004, v. 349  p. 0377, 64.99, 8.93, , 26.08, , 1211.0, , 
1235, GJ03-260267, J. Non-Crystalline Solids, 2004, v. 349  p. 0377, 65.02, 8.99, , 25.99, , 1217.0, , 
1236, GJ03-260268, J. Non-Crystalline Solids, 2004, v. 349  p. 0377, 64.91, 8.99, , 26.1, , 1217.0, , 
1237, GJ03-260269, J. Non-Crystalline Solids, 2004, v. 349  p. 0377, 64.94, 9.06, , 26.0, , 1201.0, , 
1238, GJ03-260270, J. Non-Crystalline Solids, 2004, v. 349  p. 0377, 64.77, 8.93, , 26.3, , 1188.0, , 
1239, GJ03-260271, J. Non-Crystalline Solids, 2004, v. 349  p. 0377, 64.8, 8.99, , 26.21, , 1191.0, , 
1240, GJ03-260272, J. Non-Crystalline Solids, 2004, v. 349  p. 0377, 64.83, 9.06, , 26.11, , 1195.0, , 
1241, GJ03-260273, J. Non-Crystalline Solids, 2004, v. 349  p. 0377, 64.76, 9.12, , 26.12, , 1203.0, , 
1242, GJ03-260274, J. Non-Crystalline Solids, 2004, v. 349  p. 0377, 64.94, 9.06, , 26.0, , 1201.0, , 
1243, GJ03-260275, J. Non-Crystalline Solids, 2004, v. 349  p. 0377, 64.77, 8.93, , 26.3, , 1188.0, , 
1244, GJ03-260276, J. Non-Crystalline Solids, 2004, v. 349  p. 0377, 61.96, 7.61, , 30.43, , 1266.0, , 
1245, GJ03-260277, J. Non-Crystalline Solids, 2004, v. 349  p. 0377, 62.75, 9.24, , 28.01, , 1235.0, , 
1246, GJ03-260278, J. Non-Crystalline Solids, 2004, v. 349  p. 0377, 61.97, 9.9, , 28.13, , 1267.0, , 
1247, GJ03-260279, J. Non-Crystalline Solids, 2004, v. 349  p. 0377, 61.02, 10.23, , 28.75, , 1285.0, , 
1248, GJ03-260280, J. Non-Crystalline Solids, 2004, v. 349  p. 0377, 60.01, 9.23, , 30.76, , 1241.0, , 
1249, GJ03-260281, J. Non-Crystalline Solids, 2004, v. 349  p. 0377, 57.66, 10.04, , 32.3, , 1269.0, , 
1250, GJ03-260282, J. Non-Crystalline Solids, 2004, v. 349  p. 0377, 64.94, 2.94, , 32.12, , 1390.0, , 
1251, GJ03-260283, J. Non-Crystalline Solids, 2004, v. 349  p. 0377, 66.22, 5.4, , 28.38, , 1336.0, , 
1252, GJ03-260284, J. Non-Crystalline Solids, 2004, v. 349  p. 0377, 64.77, 8.93, , 26.3, , 1188.0, , 
1253, GJ03-260285, J. Non-Crystalline Solids, 2004, v. 349  p. 0377, 62.75, 9.24, , 28.01, , 1235.0, , 
1254, GJ03-260286, J. Non-Crystalline Solids, 2004, v. 349  p. 0377, 61.97, 9.9, , 28.13, , 1267.0, , 
1255, GJ03-260287, J. Non-Crystalline Solids, 2004, v. 349  p. 0377, 61.02, 10.23, , 28.75, , 1285.0, , 
1256, GJ03-260288, J. Non-Crystalline Solids, 2004, v. 349  p. 0377, 60.63, 10.56, , 28.81, , 1294.0, , 
1257, GJ03-260289, J. Non-Crystalline Solids, 2004, v. 349  p. 0377, 59.48, 14.21, , 26.31, , 1350.0, , 
1258, GJ03-260290, J. Non-Crystalline Solids, 2004, v. 349  p. 0377, 64.91, 8.99, , 26.1, , 1217.0, , 
1259, GJ03-260291, J. Non-Crystalline Solids, 2004, v. 349  p. 0377, 64.77, 8.97, 0.78, 25.48, , 1190.0, , 
1260, GJ03-260292, J. Non-Crystalline Solids, 2004, v. 349  p. 0377, 61.96, 7.61, , 30.43, , 1266.0, , 
1261, GJ03-260293, J. Non-Crystalline Solids, 2004, v. 349  p. 0377, 61.83, 7.59, 0.77, 29.81, , 1258.0, , 
1262, GJ03-260294, J. Non-Crystalline Solids, 2004, v. 349  p. 0377, 60.01, 9.23, , 30.76, , 1241.0, , 
1263, GJ03-260295, J. Non-Crystalline Solids, 2004, v. 349  p. 0377, 59.88, 9.21, 0.78, 30.13, , 1228.0, , 
1264, GJ03-260296, J. Non-Crystalline Solids, 2004, v. 349  p. 0377, 57.66, 10.04, , 32.3, , 1269.0, , 
1265, GJ03-260297, J. Non-Crystalline Solids, 2004, v. 349  p. 0377, 57.53, 10.02, 0.78, 31.67, , 1271.0, , 
1266, GJ02-260305, Glass Physics & Chemistry, 2004, v. 030  p. 0481, 49.6, , , 28.0, 22.4, 1280.0, , 
1267, GJ02-260306, Glass Physics & Chemistry, 2004, v. 030  p. 0481, 50.0, , , 25.6, 24.4, 1275.0, , 
1268, GJ02-260534, Glass Technology, 2004, v. 045  p. 0255, 71.72, 0.82, 2.52, 11.63, 12.95, 1015.0, , 
1269, GJ02-260535, Glass Technology, 2004, v. 045  p. 0255, 71.12, 0.83, 2.54, 11.7, 13.01, 1000.0, , 
1270, GP02-261465, Japanese Patent    Saint-Gobain (FR), 2004, A533399, 70.51, 0.41, 5.63, 9.47, 13.57, 1060.0, , 
1271, GP02-261466, Japanese Patent    Saint-Gobain (FR), 2004, A533399, 70.5, 0.41, 5.63, 9.47, 13.56, 1060.0, , 
1272, GP02-261467, Japanese Patent    Saint-Gobain (FR), 2004, A533399, 70.5, 0.41, 5.63, 9.47, 13.56, 1060.0, , 
1273, GP02-261468, Japanese Patent    Saint-Gobain (FR), 2004, A533399, 70.52, 0.41, 5.63, 9.47, 13.57, 1060.0, , 
1274, GP02-261469, Japanese Patent    Saint-Gobain (FR), 2004, A533399, 70.5, 0.41, 5.63, 9.47, 13.56, 1060.0, , 
1275, GP02-261470, Japanese Patent    Saint-Gobain (FR), 2004, A533399, 70.49, 0.41, 5.63, 9.48, 13.57, 1060.0, , 
1276, GP02-261471, Japanese Patent    Saint-Gobain (FR), 2004, A533399, 70.59, 0.41, 5.64, 9.49, 13.58, 1060.0, , 
1277, GP02-261472, Japanese Patent    Saint-Gobain (FR), 2004, A533399, 70.53, 0.41, 5.63, 9.49, 13.57, 1060.0, , 
1278, GP02-261473, Japanese Patent    Saint-Gobain (FR), 2004, A533399, 70.49, 0.41, 5.62, 9.47, 13.56, 1060.0, , 
1279, GP02-261474, Japanese Patent    Saint-Gobain (FR), 2004, A533399, 70.54, 0.41, 5.63, 9.48, 13.58, 1060.0, , 
1280, GP02-261503, US Patent    Saint-Gobain (FR), 2004, A6764973, 70.59, 0.41, 5.64, 9.48, 13.59, 1060.0, , 
1281, GP02-261504, US Patent    Saint-Gobain (FR), 2004, A6764973, 70.55, 0.41, 5.63, 9.47, 13.58, 1060.0, , 
1282, GP02-261505, US Patent    Saint-Gobain (FR), 2004, A6764973, 70.59, 0.41, 5.64, 9.48, 13.6, 1060.0, , 
1283, GP02-261506, US Patent    Saint-Gobain (FR), 2004, A6764973, 70.59, 0.41, 5.64, 9.48, 13.6, 1060.0, , 
1284, GP02-261507, US Patent    Saint-Gobain (FR), 2004, A6764973, 70.58, 0.41, 5.64, 9.47, 13.6, 1060.0, , 
1285, GP02-261508, US Patent    Saint-Gobain (FR), 2004, A6764973, 70.54, 0.41, 5.63, 9.47, 13.59, 1060.0, , 
1286, GP02-261509, US Patent    Saint-Gobain (FR), 2004, A6764973, 70.59, 0.41, 5.64, 9.48, 13.6, 1060.0, , 
1287, GP02-261510, US Patent    Saint-Gobain (FR), 2004, A6764973, 70.59, 0.41, 5.64, 9.48, 13.6, 1060.0, , 
1288, GP02-261511, US Patent    Saint-Gobain (FR), 2004, A6764973, 70.6, 0.41, 5.64, 9.48, 13.6, 1060.0, , 
1289, GP02-261512, US Patent    Saint-Gobain (FR), 2004, A6764973, 70.57, 0.41, 5.64, 9.47, 13.6, 1060.0, , 
1290, GP03-261727, US Patent    Owens Corning  (US), 2004, A6809050, 64.93, 9.26, , 25.81, , 1222.0, , 
1291, GP03-261728, US Patent    Owens Corning  (US), 2004, A6809050, 68.87, 10.54, , 20.59, , 1314.0, , 
1292, GP03-261729, US Patent    Owens Corning  (US), 2004, A6809050, 72.92, 11.85, , 15.23, , 1386.0, , 
1293, GP03-261730, US Patent    Owens Corning  (US), 2004, A6809050, 70.37, 11.49, , 18.14, , 1449.0, , 
1294, GP03-261731, US Patent    Owens Corning  (US), 2004, A6809050, 70.37, 11.49, , 18.14, , 1427.0, , 
1295, GP03-261732, US Patent    Owens Corning  (US), 2004, A6809050, 70.44, 11.51, 2.09, 14.05, , 1411.0, , 
1296, GP03-261733, US Patent    Owens Corning  (US), 2004, A6809050, 65.03, 16.44, , 18.53, , 1469.0, , 
1297, GP03-261734, US Patent    Owens Corning  (US), 2004, A6809050, 65.89, 18.26, , 11.85, , 1416.0, , 
1298, GP03-261789, US Patent    PPG Industries (US), 2004, A6818575, 59.68, 8.01, 3.92, 26.54, 0.9, 1164.0, , 
1299, GP03-261790, US Patent    PPG Industries (US), 2004, A6818575, 59.47, 8.01, 3.91, 26.76, 0.9, 1166.0, , 
1300, GP03-261791, US Patent    PPG Industries (US), 2004, A6818575, 59.51, 8.02, 3.84, 26.78, 0.9, 1178.0, , 
1301, GP03-261795, US Patent    PPG Industries (US), 2004, A6818575, 60.85, 7.29, 5.33, 24.19, , 1190.0, , 
1302, GP03-261796, US Patent    PPG Industries (US), 2004, A6818575, 60.57, 7.26, 4.36, 25.5, , 1170.0, , 
1303, GP03-261797, US Patent    PPG Industries (US), 2004, A6818575, 60.9, 7.4, 2.59, 26.73, 0.3, 1192.0, , 
1304, GP03-261798, US Patent    PPG Industries (US), 2004, A6818575, 61.79, 7.53, 3.53, 24.33, , 1146.0, , 
1305, GP03-261799, US Patent    PPG Industries (US), 2004, A6818575, 60.64, 7.35, 3.82, 25.28, , 1160.0, , 
1306, GP03-261800, US Patent    PPG Industries (US), 2004, A6818575, 61.39, 7.44, 3.87, 25.59, , 1158.0, , 
1307, GP03-261801, US Patent    PPG Industries (US), 2004, A6818575, 59.57, 8.03, 3.81, 25.52, , 1146.0, , 
1308, GP03-261802, US Patent    PPG Industries (US), 2004, A6818575, 59.53, 7.84, 3.81, 25.75, , 1147.0, , 
1309, GP03-261803, US Patent    PPG Industries (US), 2004, A6818575, 61.51, 7.84, 4.76, 24.27, , 1170.0, , 
1310, GP03-261804, US Patent    PPG Industries (US), 2004, A6818575, 61.7, 7.87, 4.46, 24.34, , 1166.0, , 
1311, GP06-262359, US Patent    Corning Inc. (US), 2004, A0224834, 60.5, 17.1, 2.6, 5.3, 9.9, 1130.0, , 
1312, GP06-262360, US Patent    Corning Inc. (US), 2004, A0224834, 60.5, 17.0, , 8.0, 10.0, 1080.0, , 
1313, GP06-262361, US Patent    Corning Inc. (US), 2004, A0224834, 61.0, 17.0, , 7.0, 10.4, 1075.0, , 
1314, GP06-262362, US Patent    Corning Inc. (US), 2004, A0224834, 61.5, 17.0, , 6.0, 10.7, 1065.0, , 
1315, GP06-262363, US Patent    Corning Inc. (US), 2004, A0224834, 63.0, 16.3, , 5.8, 10.3, 1060.0, , 
1316, GP06-262364, US Patent    Corning Inc. (US), 2004, A0224834, 64.44, 15.68, , 5.59, 9.89, 1075.0, , 
1317, GP06-262365, US Patent    Corning Inc. (US), 2004, A0224834, 64.4, 15.6, , 5.7, 10.3, 1080.0, , 
1318, GP06-262366, US Patent    Corning Inc. (US), 2004, A0224834, 63.6, 16.4, , 5.0, 10.8, 1085.0, , 
1319, GP06-262367, US Patent    Corning Inc. (US), 2004, A0224834, 60.74, 16.98, , 7.49, 10.19, 1090.0, , 
1320, GP06-262368, US Patent    Corning Inc. (US), 2004, A0224834, 60.74, 16.98, , 7.49, 10.89, 1020.0, , 
1321, GP03-262567, European Patent    PPG Industries (US), 2004, A1448488, 59.47, 8.01, 3.91, 26.76, 0.9, 1166.0, , 
1322, GP03-262580, European Patent    PPG Industries (US), 2004, A1448488, 59.87, 8.03, 3.8, 25.69, 0.3, 1153.0, , 
1323, GP03-262581, European Patent    PPG Industries (US), 2004, A1448488, 60.07, 8.05, 3.81, 25.76, 0.6, 1157.0, , 
1324, GP03-262582, European Patent    PPG Industries (US), 2004, A1448488, 61.17, 7.8, 4.1, 24.14, , 1160.0, , 
1325, GP03-262583, European Patent    PPG Industries (US), 2004, A1448488, 60.92, 7.39, 2.89, 26.43, 0.3, 1181.0, , 
1326, GP03-262584, European Patent    PPG Industries (US), 2004, A1448488, 60.62, 7.96, 3.8, 25.29, , 1147.0, , 
1327, GP03-262585, European Patent    PPG Industries (US), 2004, A1448488, 59.53, 7.84, 3.81, 25.75, , 1147.0, , 
1328, GP03-262586, European Patent    PPG Industries (US), 2004, A1448488, 59.21, 7.84, 3.8, 26.08, , 1149.0, , 
1329, GP03-262597, European Patent, 2004, A1451117, 62.55, 8.02, 0.47, 26.11, 0.05, 1155.0, , 
1330, GP03-262598, European Patent, 2004, A1451117, 63.77, 8.62, 0.55, 23.87, 0.05, 1150.0, , 
1331, GP02-262809, European Patent, 2004, A1484292, 70.99, 1.03, 4.14, 9.07, 13.26, 1010.0, , 
1332, GP02-262813, European Patent    Saint-Gobain (FR), 2004, A1487752, 70.65, 0.41, 5.64, 9.49, 13.6, 1060.0, , 
1333, GP02-262814, European Patent    Saint-Gobain (FR), 2004, A1487752, 70.7, 0.41, 5.65, 9.49, 13.6, 1060.0, , 
1334, GP02-262815, European Patent    Saint-Gobain (FR), 2004, A1487752, 70.65, 0.41, 5.64, 9.49, 13.6, 1060.0, , 
1335, GP02-262816, European Patent    Saint-Gobain (FR), 2004, A1487752, 70.69, 0.41, 5.64, 9.49, 13.6, 1060.0, , 
1336, GP02-262817, European Patent    Saint-Gobain (FR), 2004, A1487752, 70.71, 0.41, 5.63, 9.49, 13.61, 1060.0, , 
1337, GP02-262818, European Patent    Saint-Gobain (FR), 2004, A1487752, 70.67, 0.41, 5.62, 9.49, 13.6, 1060.0, , 
1338, GP02-262819, European Patent    Saint-Gobain (FR), 2004, A1487752, 70.71, 0.41, 5.63, 9.49, 13.61, 1060.0, , 
1339, GP02-262820, European Patent    Saint-Gobain (FR), 2004, A1487752, 70.67, 0.41, 5.62, 9.49, 13.6, 1060.0, , 
1340, GP02-262821, European Patent    Saint-Gobain (FR), 2004, A1487752, 70.67, 0.41, 5.62, 9.49, 13.6, 1060.0, , 
1341, GP02-262822, European Patent    Saint-Gobain (FR), 2004, A1487752, 70.67, 0.41, 5.62, 9.49, 13.6, 1060.0, , 
1342, GB02-263297, Advances in Fusion of Glass, 1988, v. 001  p. 3116, 66.67, , , , 30.0, 815.0, , 
1343, GB02-263298, Advances in Fusion of Glass, 1988, v. 001  p. 3116, 66.67, , , , 33.33, 865.0, , 
1344, GJ02-263348, Chemistry Express (J), 1989, v. 004  p. 0769, 66.67, , , , 30.0, 805.0, , 
1345, GJ02-263349, Chemistry Express (J), 1989, v. 004  p. 0769, 66.67, , , , 33.33, 855.0, , 
1346, GI02-263420, Proc. ICG, 1977, v. 001  p. 0249, 60.0, , , , 40.0, 970.0, , 
1347, GI02-263421, Proc. ICG, 1977, v. 001  p. 0249, 70.0, , , , 30.0, 870.0, , 
1348, GI02-263422, Proc. ICG, 1977, v. 001  p. 0249, 80.0, , , , 20.0, 1080.0, , 
1349, GI02-263423, Proc. ICG, 1977, v. 001  p. 0249, 90.0, , , , 10.0, 1480.0, , 
1350, GI02-263437, Proc. ICG, 1989, v. 01a  p. 0162, 66.67, , , , 30.0, 830.0, , 
1351, GI02-263438, Proc. ICG, 1989, v. 01a  p. 0162, 66.67, , , , 33.33, 860.0, , 
1352, GJ02-264198, J. Non-Crystalline Solids, 2005, v. 351  p. 0789, 66.67, , , , 33.33, 873.0, , 
1353, GJ03-264199, J. Non-Crystalline Solids, 2005, v. 351  p. 0789, 50.0, , 25.0, 25.0, , 1392.0, , 
1354, GJ03-264201, J. Non-Crystalline Solids, 2005, v. 351  p. 0789, 55.56, 22.22, 22.22, , , 1370.0, , 
1355, GJ03-264204, J. Non-Crystalline Solids, 2005, v. 351  p. 0789, 50.0, 25.0, , 25.0, , 1560.0, , 
1356, GJ02-264205, J. Non-Crystalline Solids, 2005, v. 351  p. 0789, 75.0, , , , 25.0, 810.0, , 
1357, GJ06-264209, J. Non-Crystalline Solids, 2005, v. 351  p. 0789, 48.73, 17.08, 11.08, 18.16, 0.24, 1365.0, , 
1358, GJ03-264210, J. Non-Crystalline Solids, 2005, v. 351  p. 0789, 60.18, 4.24, 5.46, 22.36, 5.28, 1160.0, , 
1359, GJ02-264212, J. Non-Crystalline Solids, 2005, v. 351  p. 0789, 71.74, , , 12.81, 15.45, 1010.0, , 
1360, GJ02-264214, J. Non-Crystalline Solids, 2005, v. 351  p. 0789, 66.4, , , , 33.6, 874.0, , 
1361, GJ02-264215, J. Non-Crystalline Solids, 2005, v. 351  p. 0789, 64.0, , , , 36.0, 872.0, , 
1362, GJ02-264216, J. Non-Crystalline Solids, 2005, v. 351  p. 0789, 60.9, , , , 39.1, 910.0, , 
1363, GJ02-264250, Glass Technology, 2005, v. 046  p. 0011, 71.72, 0.82, 2.52, 11.63, 12.95, 1015.0, , 
1364, GJ02-264251, Glass Technology, 2005, v. 046  p. 0011, 71.29, 0.82, 2.52, 11.6, 12.91, 1032.0, , 
1365, GJ02-264252, Glass Technology, 2005, v. 046  p. 0011, 70.16, 0.82, 2.53, 11.64, 14.49, 1010.0, , 
1366, GJ02-264253, Glass Technology, 2005, v. 046  p. 0011, 69.78, 0.83, 2.55, 11.74, 13.06, 990.0, , 
1367, GJ02-264256, Glass Technology, 2005, v. 046  p. 0011, 70.06, 0.83, 0.75, 11.94, 14.21, 975.0, , 
1368, GJ02-264257, Glass Technology, 2005, v. 046  p. 0011, 69.6, 1.13, 0.75, 12.07, 14.24, 985.0, , 
1369, GJ02-264258, Glass Technology, 2005, v. 046  p. 0011, 69.97, 0.89, 0.75, 11.97, 14.15, 965.0, , 
1370, GP03-265349, Japanese Patent    PPG Industries (US), 2005, A506267, 59.47, 8.01, 3.91, 26.76, 0.9, 1165.0, , 
1371, GP03-265350, Japanese Patent    PPG Industries (US), 2005, A506267, 59.2, 8.14, 3.92, 26.89, 0.9, 1165.0, , 
1372, GP03-265359, Japanese Patent    PPG Industries (US), 2005, A506267, 59.87, 8.03, 3.8, 25.69, 0.3, 1153.0, , 
1373, GP03-265360, Japanese Patent    PPG Industries (US), 2005, A506267, 59.1, 7.94, 3.88, 26.29, , 1151.0, , 
1374, GP03-265361, Japanese Patent    PPG Industries (US), 2005, A506267, 61.17, 7.8, 4.1, 24.14, , 1160.0, , 
1375, GP03-265362, Japanese Patent    PPG Industries (US), 2005, A506267, 61.37, 7.82, 3.8, 24.22, , 1155.0, , 
1376, GP03-265363, Japanese Patent    PPG Industries (US), 2005, A506267, 60.62, 7.96, 3.8, 25.29, , 1147.0, , 
1377, GP03-265364, Japanese Patent    PPG Industries (US), 2005, A506267, 60.89, 7.38, 3.84, 25.38, , 1159.0, , 
1378, GP03-265365, Japanese Patent    PPG Industries (US), 2005, A506267, 59.53, 7.84, 3.81, 25.75, , 1147.0, , 
1379, GP03-265366, Japanese Patent    PPG Industries (US), 2005, A506267, 59.43, 7.84, 3.8, 25.86, , 1148.0, , 
1380, GP03-265394, Japanese Patent, 2005, A511469, 62.55, 8.02, 0.47, 26.11, 0.05, 1155.0, , 
1381, GP03-265395, Japanese Patent, 2005, A511469, 63.88, 8.64, 0.55, 23.91, 0.05, 1150.0, , 
1382, GP02-266072, US Patent, 2005, A0079970, 70.99, 1.03, 4.14, 9.07, 13.26, 1010.0, , 
1383, GP03-266145, US Patent    PPG Industries (US), 2005, A0101470, 59.47, 8.01, 3.91, 26.76, 0.9, 1166.0, , 
1384, GP03-266157, US Patent    PPG Industries (US), 2005, A0101470, 59.99, 8.21, 3.81, 25.66, , 1150.0, , 
1385, GP03-266158, US Patent    PPG Industries (US), 2005, A0101470, 60.98, 7.77, 4.4, 24.07, , 1161.0, , 
1386, GP03-266159, US Patent    PPG Industries (US), 2005, A0101470, 60.9, 7.38, 3.21, 26.14, 0.3, 1173.0, , 
1387, GP03-266160, US Patent    PPG Industries (US), 2005, A0101470, 60.89, 7.96, 3.8, 25.02, , 1142.0, , 
1388, GP03-266161, US Patent    PPG Industries (US), 2005, A0101470, 61.01, 7.77, 4.73, 24.11, , 1164.0, , 
1389, GP03-266162, US Patent    PPG Industries (US), 2005, A0101470, 59.48, 8.22, 3.82, 25.39, , 1157.0, , 
1390, GP03-266181, US Patent    PPG Industries (US), 2005, A0101471, 60.31, 7.95, 3.8, 25.61, , 1156.0, , 
1391, GP03-266182, US Patent    PPG Industries (US), 2005, A0101471, 60.78, 7.75, 4.7, 23.99, , 1164.0, , 
1392, GP03-266183, US Patent    PPG Industries (US), 2005, A0101471, 60.84, 7.37, 3.5, 25.82, 0.3, 1167.0, , 
1393, GP03-266184, US Patent    PPG Industries (US), 2005, A0101471, 61.3, 7.81, 3.79, 24.57, , 1143.0, , 
1394, GP03-266185, US Patent    PPG Industries (US), 2005, A0101471, 61.13, 7.41, 3.85, 25.49, , 1159.0, , 
1395, GP03-266186, US Patent    PPG Industries (US), 2005, A0101471, 59.21, 7.84, 3.8, 26.08, , 1149.0, , 
1396, GP03-266220, US Patent    PPG Industries (US), 2005, A0113238, 59.47, 8.01, 3.91, 26.76, 0.9, 1166.0, , 
1397, GP03-266221, US Patent    PPG Industries (US), 2005, A0113238, 59.2, 8.14, 3.92, 26.89, 0.9, 1165.0, , 
1398, GP03-266292, US Patent, 2005, A0130825, 62.55, 8.02, 0.47, 26.11, 0.05, 1155.0, , 
1399, GP03-266293, US Patent, 2005, A0130825, 63.88, 8.64, 0.55, 23.91, 0.05, 1150.0, , 
1400, GJ02-267742, Glass Science and Technology, 2005, v. 078  p. 0106, 72.79, , , 10.7, 16.45, 950.0, , 
1401, GJ02-267743, Glass Science and Technology, 2005, v. 078  p. 0106, 72.3, , , 10.61, 16.32, 948.0, , 
1402, GJ02-267744, Glass Science and Technology, 2005, v. 078  p. 0106, 71.51, , , 10.48, 16.11, 960.0, , 
1403, GJ02-267745, Glass Science and Technology, 2005, v. 078  p. 0106, 70.43, , , 10.29, 15.82, 1000.0, , 
1404, GJ02-267746, Glass Science and Technology, 2005, v. 078  p. 0106, 72.32, , , 10.61, 16.31, 950.0, , 
1405, GJ02-267747, Glass Science and Technology, 2005, v. 078  p. 0106, 71.51, , , 10.48, 16.11, 970.0, , 
1406, GJ02-267748, Glass Science and Technology, 2005, v. 078  p. 0106, 70.44, , , 10.29, 15.82, 1010.0, , 
1407, GJ02-268106, J. Materials Research, 2005, v. 020  p. 3346, 50.0, 25.0, , , 25.0, 1510.0, , 
1408, GJ02-268107, J. Materials Research, 2005, v. 020  p. 3346, 66.67, 16.67, , , 16.67, 1124.0, , 
1409, GJ02-268108, J. Materials Research, 2005, v. 020  p. 3346, 75.0, 12.5, , , 12.5, 1085.0, , 
1410, GJ02-268114, J. Materials Research, 2005, v. 020  p. 3346, 40.0, 20.0, , 20.0, 20.0, 1303.0, , 
1411, GJ02-268115, J. Materials Research, 2005, v. 020  p. 3346, 57.14, 14.29, , 14.29, 14.29, 1133.0, , 
1412, GJ02-268116, J. Materials Research, 2005, v. 020  p. 3346, 66.67, 11.11, , 11.11, 11.11, 1190.0, , 
1413, GJ03-268171, J. Materials Research, 2005, v. 020  p. 3346, 66.71, , , 25.53, 7.77, 1298.0, , 
1414, GJ03-268172, J. Materials Research, 2005, v. 020  p. 3346, 59.66, , , 24.17, 16.17, 1193.0, , 
1415, GJ03-268173, J. Materials Research, 2005, v. 020  p. 3346, 65.96, , , 21.85, 12.2, 1208.0, , 
1416, GJ03-268177, J. Materials Research, 2005, v. 020  p. 3346, 61.03, 4.56, , 34.41, , 1393.0, , 
1417, GJ03-268178, J. Materials Research, 2005, v. 020  p. 3346, 55.09, 11.47, , 33.44, , 1378.0, , 
1418, GJ03-268179, J. Materials Research, 2005, v. 020  p. 3346, 66.71, 7.77, , 25.53, , 1378.0, , 
1419, GJ03-268180, J. Materials Research, 2005, v. 020  p. 3346, 59.66, 16.17, , 24.17, , 1278.0, , 
1420, GJ03-268181, J. Materials Research, 2005, v. 020  p. 3346, 65.96, 12.2, , 21.85, , 1288.0, , 
1421, GP03-269251, US Patent    Nitto Boseki (J), 2005, A6933045, 58.98, 9.59, 12.58, 18.2, , 1170.0, , 
1422, GP03-269252, US Patent    Nitto Boseki (J), 2005, A6933045, 59.14, 8.16, 4.58, 27.79, , 1174.0, , 
1423, GP03-269253, US Patent    Nitto Boseki (J), 2005, A6933045, 59.03, 8.65, 4.28, 27.71, , 1181.0, , 
1424, GP03-269254, US Patent    Nitto Boseki (J), 2005, A6933045, 59.34, 7.84, 4.58, 27.85, , 1188.0, , 
1425, GP03-269255, US Patent    Nitto Boseki (J), 2005, A6933045, 59.64, 9.14, 4.31, 26.58, , 1200.0, , 
1426, GJ02-271399, Physics and Chemistry of  Glasses, 2006, v. 047  p. 0064, 72.3, 0.26, 5.11, 8.95, 13.06, 995.0, , 
1427, GJ02-271400, Physics and Chemistry of  Glasses, 2006, v. 047  p. 0064, 72.79, 0.26, 5.11, 8.94, 12.58, 1011.0, , 
1428, GJ02-271401, Physics and Chemistry of  Glasses, 2006, v. 047  p. 0064, 71.82, 0.26, 5.11, 8.95, 13.54, 989.0, , 
1429, GJ02-271402, Physics and Chemistry of  Glasses, 2006, v. 047  p. 0064, 72.82, 0.26, 5.11, 8.42, 13.07, 993.0, , 
1430, GJ02-271403, Physics and Chemistry of  Glasses, 2006, v. 047  p. 0064, 71.79, 0.26, 5.11, 9.47, 13.05, 1011.0, , 
1431, GJ02-271404, Physics and Chemistry of  Glasses, 2006, v. 047  p. 0064, 72.98, 0.26, 4.38, 8.97, 13.09, 997.0, , 
1432, GJ02-271405, Physics and Chemistry of  Glasses, 2006, v. 047  p. 0064, 71.64, 0.26, 5.83, 8.92, 13.03, 1001.0, , 
1433, GJ02-271406, Physics and Chemistry of  Glasses, 2006, v. 047  p. 0064, 72.53, 0.06, 5.1, 8.93, 13.1, 997.0, , 
1434, GJ02-271407, Physics and Chemistry of  Glasses, 2006, v. 047  p. 0064, 73.01, 0.06, 5.1, 8.93, 12.62, 1044.0, , 
1435, GJ02-271408, Physics and Chemistry of  Glasses, 2006, v. 047  p. 0064, 72.05, 0.06, 5.1, 8.93, 13.58, 980.0, , 
1436, GJ02-271409, Physics and Chemistry of  Glasses, 2006, v. 047  p. 0064, 73.05, 0.06, 5.1, 8.4, 13.11, 1024.0, , 
1437, GJ02-271410, Physics and Chemistry of  Glasses, 2006, v. 047  p. 0064, 72.01, 0.06, 5.1, 9.45, 13.1, 1001.0, , 
1438, GJ02-271411, Physics and Chemistry of  Glasses, 2006, v. 047  p. 0064, 73.2, 0.06, 4.38, 8.95, 13.13, 1026.0, , 
1439, GJ02-271412, Physics and Chemistry of  Glasses, 2006, v. 047  p. 0064, 71.86, 0.06, 5.82, 8.91, 13.07, 995.0, , 
1440, GJ02-271413, Physics and Chemistry of  Glasses, 2006, v. 047  p. 0064, 72.74, 0.00263, 5.13, 8.98, 12.65, 1017.0, , 
1441, GJ02-271414, Physics and Chemistry of  Glasses, 2006, v. 047  p. 0064, 71.71, 0.001456, 5.41, 9.17, 13.21, 1000.0, , 
1442, GJ02-271415, Physics and Chemistry of  Glasses, 2006, v. 047  p. 0064, 71.26, 3.484E-4, 5.68, 9.35, 13.21, 1002.0, , 
1443, GP06-273075, European Patent    Saint-Gobain (FR), 2006, A1641717, 60.51, 9.53, 13.34, 16.12, 0.1, 1230.0, , 
1444, GP06-273076, European Patent    Saint-Gobain (FR), 2006, A1641717, 60.13, 10.25, 13.12, 15.99, 0.1, 1260.0, , 
1445, GP06-273077, European Patent    Saint-Gobain (FR), 2006, A1641717, 59.63, 10.84, 13.03, 15.86, 0.1, 1280.0, , 
1446, GP06-273079, European Patent    Saint-Gobain (FR), 2006, A1641717, 58.71, 9.63, 13.4, 16.3, 0.1, 1240.0, , 
1447, GP06-273080, European Patent    Saint-Gobain (FR), 2006, A1641717, 59.63, 10.15, 15.19, 14.53, 0.1, 1250.0, , 
1448, GP06-273081, European Patent    Saint-Gobain (FR), 2006, A1641717, 60.42, 9.69, 14.38, 15.01, 0.1, 1210.0, , 
1449, GP03-274907, Japanese Patent    PPG Industries (US), 2006, A312584, 59.68, 8.01, 3.92, 26.54, 0.9, 1164.0, , 
1450, GP03-274908, Japanese Patent    PPG Industries (US), 2006, A312584, 59.47, 8.01, 3.91, 26.76, 0.9, 1166.0, , 
1451, GP03-274909, Japanese Patent    PPG Industries (US), 2006, A312584, 60.84, 7.5, 3.9, 25.91, 0.9, 1171.0, , 
1452, GP03-274910, Japanese Patent    PPG Industries (US), 2006, A312584, 60.79, 7.63, 3.91, 25.82, 0.9, 1168.0, , 
1453, GP03-274917, Japanese Patent    PPG Industries (US), 2006, A312584, 61.37, 7.82, 3.8, 24.22, , 1155.0, , 
1454, GP03-274918, Japanese Patent    PPG Industries (US), 2006, A312584, 61.55, 7.85, 3.5, 24.3, , 1142.0, , 
1455, GP03-274919, Japanese Patent    PPG Industries (US), 2006, A312584, 62.14, 7.45, 2.59, 24.72, , 1166.0, , 
1456, GP03-274920, Japanese Patent    PPG Industries (US), 2006, A312584, 61.3, 7.81, 3.79, 24.57, , 1143.0, , 
1457, GP03-274921, Japanese Patent    PPG Industries (US), 2006, A312584, 61.63, 7.47, 3.9, 25.7, , 1158.0, , 
1458, GP03-274922, Japanese Patent    PPG Industries (US), 2006, A312584, 61.76, 7.87, 3.2, 24.37, , 1136.0, , 
1459, GP03-274923, Japanese Patent    PPG Industries (US), 2006, A312584, 59.59, 8.04, 3.81, 25.49, , 1146.0, , 
1460, GP03-274924, Japanese Patent    PPG Industries (US), 2006, A312584, 59.53, 7.84, 3.81, 25.75, , 1147.0, , 
1461, GP03-275216, Japanese Patent    Saint-Gobain (FR), 2006, A527158, 60.51, 9.53, 13.34, 16.12, 0.1, 1230.0, , 
1462, GP03-275217, Japanese Patent    Saint-Gobain (FR), 2006, A527158, 60.13, 10.25, 13.12, 15.99, 0.1, 1260.0, , 
1463, GP03-275218, Japanese Patent    Saint-Gobain (FR), 2006, A527158, 59.63, 10.84, 13.03, 15.86, 0.1, 1280.0, , 
1464, GP03-275220, Japanese Patent    Saint-Gobain (FR), 2006, A527158, 58.71, 9.63, 13.4, 16.3, 0.1, 1240.0, , 
1465, GP03-275221, Japanese Patent    Saint-Gobain (FR), 2006, A527158, 59.63, 10.15, 15.19, 14.53, 0.1, 1250.0, , 
1466, GP03-275222, Japanese Patent    Saint-Gobain (FR), 2006, A527158, 60.42, 9.69, 14.38, 15.01, 0.1, 1210.0, , 
1467, GP06-275277, US Patent    Corning Inc. (US), 2006, A7087541, 60.5, 17.1, 2.6, 5.3, 9.9, 1130.0, , 
1468, GP06-275278, US Patent    Corning Inc. (US), 2006, A7087541, 60.5, 17.0, , 8.0, 10.0, 1080.0, , 
1469, GP06-275279, US Patent    Corning Inc. (US), 2006, A7087541, 61.0, 17.0, , 7.0, 10.4, 1075.0, , 
1470, GP06-275280, US Patent    Corning Inc. (US), 2006, A7087541, 61.5, 17.0, , 6.0, 10.7, 1065.0, , 
1471, GP06-275281, US Patent    Corning Inc. (US), 2006, A7087541, 63.0, 16.3, , 5.8, 10.3, 1060.0, , 
1472, GP06-275282, US Patent    Corning Inc. (US), 2006, A7087541, 64.44, 15.68, , 5.59, 9.89, 1075.0, , 
1473, GP06-275283, US Patent    Corning Inc. (US), 2006, A7087541, 64.4, 15.6, , 5.7, 10.3, 1080.0, , 
1474, GP06-275284, US Patent    Corning Inc. (US), 2006, A7087541, 63.6, 16.4, , 5.0, 10.8, 1085.0, , 
1475, GP06-275285, US Patent    Corning Inc. (US), 2006, A7087541, 60.74, 16.98, , 7.49, 10.19, 1090.0, , 
1476, GP06-275286, US Patent    Corning Inc. (US), 2006, A7087541, 60.74, 16.98, , 7.49, 10.89, 1020.0, , 
1477, GP03-275482, US Patent    PPG Industries (US), 2006, A7144836, 59.47, 8.01, 3.91, 26.76, 0.9, 1166.0, , 
1478, GP03-275483, US Patent    PPG Industries (US), 2006, A7144836, 59.2, 8.14, 3.92, 26.89, 0.9, 1165.0, , 
1479, GP03-275553, US Patent    PPG Industries (US), 2006, A7153799, 59.43, 8.01, 3.92, 26.75, 0.9, 1166.0, , 
1480, GP03-275554, US Patent    PPG Industries (US), 2006, A7153799, 59.2, 8.14, 3.92, 26.89, 0.9, 1165.0, , 
1481, GP03-275565, US Patent    PPG Industries (US), 2006, A7153799, 60.07, 8.05, 3.81, 25.76, 0.6, 1157.0, , 
1482, GP03-275566, US Patent    PPG Industries (US), 2006, A7153799, 60.35, 7.26, 5.16, 24.64, 0.44, 1151.0, , 
1483, GP03-275567, US Patent    PPG Industries (US), 2006, A7153799, 60.92, 7.39, 2.89, 26.43, 0.3, 1181.0, , 
1484, GP03-275568, US Patent    PPG Industries (US), 2006, A7153799, 61.79, 7.53, 3.53, 24.33, , 1146.0, , 
1485, GP03-275569, US Patent    PPG Industries (US), 2006, A7153799, 59.53, 7.84, 3.81, 25.75, , 1147.0, , 
1486, GP03-275570, US Patent    PPG Industries (US), 2006, A7153799, 59.43, 7.84, 3.8, 25.86, , 1148.0, , 
1487, GJ03-276815, American Ceramic Soc. Bull., 2006, v. 085  p. 0238, 62.24, 7.43, 3.83, 24.67, 0.9, 1166.0, , 
1488, GJ03-276816, American Ceramic Soc. Bull., 2006, v. 085  p. 0238, 60.98, 7.38, 3.9, 25.89, 0.9, 1173.0, , 
1489, GJ03-276817, American Ceramic Soc. Bull., 2006, v. 085  p. 0238, 59.47, 8.01, 3.91, 26.76, 0.9, 1164.0, , 
1490, GJ03-276818, American Ceramic Soc. Bull., 2006, v. 085  p. 0238, 61.35, 7.44, 3.87, 25.58, 0.9, 1152.0, ,
