Repository: simoncappe/mig_verre_compo

$pip install -U scikit-learn
$pip install sklearn

File: liquidus_table_95.csv (part 5 of 11)
39, GJ02-032269, J. Australian Ceramic Soc., 1984, v. 020  p. 0053, 73.88, 0.8, , 10.91, 14.41, 974.0, , 
40, GJ02-032270, J. Australian Ceramic Soc., 1984, v. 020  p. 0053, 73.96, 0.92, , 10.7, 14.42, 974.0, , 
41, GJ02-032271, J. Australian Ceramic Soc., 1984, v. 020  p. 0053, 73.75, 0.92, , 10.6, 14.73, 964.0, , 
42, GJ02-032272, J. Australian Ceramic Soc., 1984, v. 020  p. 0053, 73.68, 0.92, , 10.38, 15.02, 956.0, , 
1491, GJ03-276819, American Ceramic Soc. Bull., 2006, v. 085  p. 0238, 60.74, 7.43, 3.87, 26.1, 0.91, 1161.0, , 
1492, GJ03-276820, American Ceramic Soc. Bull., 2006, v. 085  p. 0238, 59.24, 8.12, 3.96, 26.8, 0.91, 1147.0, , 
1493, GJ03-276821, American Ceramic Soc. Bull., 2006, v. 085  p. 0238, 59.88, 7.49, 3.96, 26.78, 0.91, 1152.0, , 
1494, GJ03-276822, American Ceramic Soc. Bull., 2006, v. 085  p. 0238, 61.66, 7.45, 4.77, 24.97, 0.3, 1156.0, , 
1495, GJ03-276823, American Ceramic Soc. Bull., 2006, v. 085  p. 0238, 61.66, 7.47, 3.85, 25.86, 0.3, 1159.0, , 
1496, GJ03-276824, American Ceramic Soc. Bull., 2006, v. 085  p. 0238, 60.87, 8.16, 3.86, 26.11, 0.61, 1157.0, , 
1497, GJ03-276825, American Ceramic Soc. Bull., 2006, v. 085  p. 0238, 62.93, 8.02, 3.26, 24.83, , 1136.0, , 
1498, GJ03-276826, American Ceramic Soc. Bull., 2006, v. 085  p. 0238, 62.72, 7.99, 3.57, 24.76, , 1142.0, , 
1499, GJ03-276827, American Ceramic Soc. Bull., 2006, v. 085  p. 0238, 60.66, 8.09, 3.95, 26.34, , 1146.0, , 
1500, GJ03-277162, J. American Ceramic Soc., 2007, v. 090  p. 0720, 62.75, 9.24, , 28.01, , 1200.0, , 
1501, GP06-279374, US Patent    Corning Inc. (US), 2007, A0042894, 82.0, 13.5, , , , 1475.0, , 
1502, GP03-279487, US Patent    Owens Corning  (US), 2007, A0105701, 64.23, 11.18, 14.48, 9.33, 0.7, 1238.0, , 
1503, GP03-279488, US Patent    Owens Corning  (US), 2007, A0105701, 63.92, 11.19, 14.71, 9.48, 0.68, 1231.0, , 
1504, GP03-279490, US Patent    Owens Corning  (US), 2007, A0105701, 64.61, 12.08, 17.21, 5.32, 0.7, 1279.0, , 
1505, GP03-279493, US Patent    Owens Corning  (US), 2007, A0105701, 63.9, 10.43, 12.2, 12.69, 0.7, 1261.0, , 
1506, GP03-279494, US Patent    Owens Corning  (US), 2007, A0105701, 65.96, 9.97, 10.19, 12.4, 0.75, 1242.0, , 
1507, GP03-279495, US Patent    Owens Corning  (US), 2007, A0105701, 65.15, 9.97, 10.18, 13.22, 0.75, 1257.0, , 
1508, GP03-279496, US Patent    Owens Corning  (US), 2007, A0105701, 63.81, 11.11, 10.26, 13.32, 0.76, 1289.0, , 
1509, GP03-282287, European Patent    Saint-Gobain (FR), 2007, A1831118, 61.72, 9.46, 11.96, 15.13, 0.36, 1210.0, , 
1510, GP03-282288, European Patent    Saint-Gobain (FR), 2007, A1831118, 61.42, 9.49, 12.68, 14.64, 0.36, 1210.0, , 
1511, GP03-282289, European Patent    Saint-Gobain (FR), 2007, A1831118, 62.25, 8.98, 11.92, 15.08, 0.36, 1210.0, , 
1512, GP03-282290, European Patent    Saint-Gobain (FR), 2007, A1831118, 62.02, 8.8, 11.89, 15.02, 0.36, 1210.0, , 
1513, GP03-282291, European Patent    Saint-Gobain (FR), 2007, A1831118, 62.23, 9.18, 11.62, 14.69, 0.36, 1210.0, , 
1514, GP03-282292, European Patent    Saint-Gobain (FR), 2007, A1831118, 60.46, 9.56, 13.3, 16.17, 0.2, 1220.0, , 
1515, GP03-282293, European Patent    Saint-Gobain (FR), 2007, A1831118, 61.49, 9.16, 10.6, 16.34, 0.35, 1210.0, , 
1516, GJ02-282495, Glass Technology, 2007, v. 048  p. 0305, 70.94, 0.58, 5.6, 9.32, 13.03, 1018.0, , 
1517, GJ03-282496, Glass Technology, 2007, v. 048  p. 0305, 60.28, 7.03, 3.1, 24.13, 1.01, 1166.0, , 
1518, GJ03-282498, Glass Technology, 2007, v. 048  p. 0305, 60.94, 7.43, 3.9, 25.88, 0.9, 1173.0, , 
1519, GJ03-282499, Glass Technology, 2007, v. 048  p. 0305, 61.75, 7.87, 4.77, 24.39, 0.63, 1180.0, , 
1520, GJ03-282500, Glass Technology, 2007, v. 048  p. 0305, 62.24, 7.43, 3.83, 24.67, 0.9, 1166.0, , 
1521, GJ03-282501, Glass Technology, 2007, v. 048  p. 0305, 59.47, 8.01, 3.91, 26.76, 0.9, 1164.0, , 
1522, GJ02-282502, Glass Technology, 2007, v. 048  p. 0305, 70.94, 0.58, 5.6, 9.32, 13.03, 1018.0, , 
1523, GJ02-282503, Glass Technology, 2007, v. 048  p. 0305, 68.98, 0.58, 5.59, 11.31, 13.01, 1063.0, , 
1524, GJ02-282504, Glass Technology, 2007, v. 048  p. 0305, 65.56, 0.58, 5.58, 14.77, 12.98, 1123.0, , 
1525, GJ03-282505, Glass Technology, 2007, v. 048  p. 0305, 62.17, 0.58, 5.56, 18.21, 12.95, 1173.0, , 
1526, GJ03-282508, Glass Technology, 2007, v. 048  p. 0305, 59.51, 8.06, 3.88, 25.75, , 1146.0, , 
1527, GJ03-282509, Glass Technology, 2007, v. 048  p. 0305, 60.39, 7.24, 5.19, 24.68, 0.89, 1175.0, , 
1528, GJ03-282510, Glass Technology, 2007, v. 048  p. 0305, 59.95, 7.76, 5.18, 24.62, 0.89, 1161.0, , 
1529, GJ03-282511, Glass Technology, 2007, v. 048  p. 0305, 60.99, 7.33, 3.82, 25.76, , 1154.0, , 
1530, GJ03-282512, Glass Technology, 2007, v. 048  p. 0305, 61.01, 7.35, 2.9, 26.62, , 1159.0, , 
1531, GJ03-282513, Glass Technology, 2007, v. 048  p. 0305, 59.57, 8.03, 3.81, 25.52, , 1146.0, , 
1532, GJ03-282514, Glass Technology, 2007, v. 048  p. 0305, 59.21, 7.84, 3.8, 26.08, , 1152.0, , 
1533, GJ03-283439, J. Non-Crystalline Solids, 2008, v. 354  p. 1721, 50.2, , , 30.6, 19.2, 1280.0, , 
1534, GP02-284086, Japanese Patent    Nippon Electric Glass (J), 2008, A001590, 73.95, 8.67, , , 13.0, 950.0, , 
1535, GP03-285095, US Patent    Owens Corning  (US), 2008, A0009403, 64.23, 11.18, 14.48, 9.33, 0.7, 1238.0, , 
1536, GP03-285096, US Patent    Owens Corning  (US), 2008, A0009403, 63.91, 11.19, 14.72, 9.48, 0.68, 1231.0, , 
1537, GP03-285098, US Patent    Owens Corning  (US), 2008, A0009403, 64.61, 12.08, 17.21, 5.32, 0.7, 1279.0, , 
1538, GP03-285101, US Patent    Owens Corning  (US), 2008, A0009403, 63.9, 10.43, 12.2, 12.69, 0.7, 1261.0, , 
1539, GP03-285102, US Patent    Owens Corning  (US), 2008, A0009403, 65.96, 9.97, 10.19, 12.4, 0.75, 1242.0, , 
1540, GP03-285103, US Patent    Owens Corning  (US), 2008, A0009403, 65.15, 9.97, 10.18, 13.22, 0.75, 1257.0, , 
1541, GP03-285104, US Patent    Owens Corning  (US), 2008, A0009403, 63.81, 11.11, 10.26, 13.32, 0.76, 1289.0, , 
1542, GP02-285116, US Patent    Nippon Electric Glass (J), 2008, A0020919, 73.85, 8.67, , , 13.04, 950.0, , 
1543, GP03-285519, European Patent    Nippon Electric Glass (J), 2008, A1900699, 60.75, 8.6, 4.47, 25.06, 0.4, 1136.0, , 
1544, GP03-287311, Japanese Patent    Saint-Gobain (FR), 2008, A524100, 61.72, 9.46, 11.96, 15.13, 0.35, 1210.0, , 
1545, GP03-287312, Japanese Patent    Saint-Gobain (FR), 2008, A524100, 61.42, 9.49, 12.68, 14.64, 0.35, 1210.0, , 
1546, GP03-287313, Japanese Patent    Saint-Gobain (FR), 2008, A524100, 62.25, 8.98, 11.92, 15.08, 0.35, 1210.0, , 
1547, GP03-287314, Japanese Patent    Saint-Gobain (FR), 2008, A524100, 62.02, 8.8, 11.88, 15.03, 0.35, 1210.0, , 
1548, GP03-287315, Japanese Patent    Saint-Gobain (FR), 2008, A524100, 62.23, 9.18, 11.62, 14.69, 0.35, 1210.0, , 
1549, GP03-287316, Japanese Patent    Saint-Gobain (FR), 2008, A524100, 60.46, 9.56, 13.3, 16.17, 0.19, 1220.0, , 
1550, GP03-287317, Japanese Patent    Saint-Gobain (FR), 2008, A524100, 61.46, 9.16, 10.6, 16.33, 0.35, 1210.0, , 
1551, GP02-287922, US Patent, 2008, A0242527, 70.99, 1.03, 4.14, 9.07, 13.26, 1010.0, , 
1552, GP03-288159, European Patent    Owens Corning  (US), 2008, A1951633, 64.23, 11.18, 14.48, 9.33, 0.7, 1238.0, , 
1553, GP03-288160, European Patent    Owens Corning  (US), 2008, A1951633, 63.91, 11.19, 14.72, 9.48, 0.68, 1230.0, , 
1554, GP03-288162, European Patent    Owens Corning  (US), 2008, A1951633, 64.61, 12.08, 17.21, 5.32, 0.7, 1279.0, , 
1555, GP03-288165, European Patent    Owens Corning  (US), 2008, A1951633, 63.9, 10.43, 12.2, 12.69, 0.7, 1261.0, , 
1556, GP03-288166, European Patent    Owens Corning  (US), 2008, A1951633, 65.96, 9.97, 10.19, 12.4, 0.75, 1242.0, , 
1557, GP03-288167, European Patent    Owens Corning  (US), 2008, A1951633, 65.15, 9.97, 10.18, 13.22, 0.75, 1257.0, , 
1558, GP03-288168, European Patent    Owens Corning  (US), 2008, A1951633, 63.81, 11.11, 10.26, 13.32, 0.76, 1289.0, , 
1559, GP03-288169, European Patent    Owens Corning  (US), 2008, A1951634, 64.23, 11.18, 14.48, 9.33, 0.7, 1238.0, , 
1560, GP03-288170, European Patent    Owens Corning  (US), 2008, A1951634, 63.91, 11.19, 14.72, 9.48, 0.68, 1230.0, , 
1561, GP03-288172, European Patent    Owens Corning  (US), 2008, A1951634, 64.61, 12.08, 17.21, 5.32, 0.7, 1279.0, , 
1562, GP03-288175, European Patent    Owens Corning  (US), 2008, A1951634, 63.9, 10.43, 12.2, 12.69, 0.7, 1261.0, , 
1563, GP03-288176, European Patent    Owens Corning  (US), 2008, A1951634, 65.96, 9.97, 10.19, 12.4, 0.75, 1242.0, , 
1564, GP03-288177, European Patent    Owens Corning  (US), 2008, A1951634, 65.15, 9.97, 10.18, 13.22, 0.75, 1257.0, , 
1565, GP03-288178, European Patent    Owens Corning  (US), 2008, A1951634, 63.81, 11.11, 10.26, 13.32, 0.76, 1289.0, , 
1566, GP02-289519, Japanese Patent    Nippon Electric Glass (J), 2009, A084076, 73.9, 8.7, , , 13.0, 882.0, , 
1567, GP03-289835, Japanese Patent, 2009, A514772, 64.23, 11.18, 14.48, 9.33, 0.7, 1238.0, , 
1568, GP03-289836, Japanese Patent, 2009, A514772, 63.92, 11.19, 14.71, 9.48, 0.68, 1231.0, , 
1569, GP03-289838, Japanese Patent, 2009, A514772, 64.61, 12.08, 17.21, 5.32, 0.7, 1279.0, , 
1570, GP03-289841, Japanese Patent, 2009, A514772, 63.9, 10.43, 12.2, 12.69, 0.7, 1261.0, , 
1571, GP03-289842, Japanese Patent, 2009, A514772, 65.96, 9.97, 10.19, 12.4, 0.75, 1242.0, , 
1572, GP03-289843, Japanese Patent, 2009, A514772, 65.15, 9.97, 10.18, 13.22, 0.75, 1257.0, , 
1573, GP03-289844, Japanese Patent, 2009, A514772, 63.81, 11.11, 10.26, 13.32, 0.76, 1289.0, , 
1574, GP03-289845, Japanese Patent, 2009, A514773, 63.19, 11.46, 14.76, 9.61, 0.25, 1238.0, , 
1575, GP03-289846, Japanese Patent, 2009, A514773, 67.04, 9.12, 7.69, 14.37, 1.0, 1219.0, , 
1576, GP03-289847, Japanese Patent, 2009, A514773, 65.69, 11.3, 14.75, 7.67, 0.25, 1281.0, , 
1577, GP03-289848, Japanese Patent, 2009, A514773, 66.47, 9.04, 9.15, 15.34, , 1301.0, , 
1578, GP03-289849, Japanese Patent, 2009, A514773, 65.68, 12.1, 16.83, 4.4, 0.99, 1316.0, , 
1579, GP03-289850, Japanese Patent, 2009, A514773, 66.66, 11.62, 10.3, 10.02, 0.76, 1253.0, , 
1580, GP03-289851, Japanese Patent, 2009, A514773, 66.97, 9.11, 7.68, 15.46, , 1317.0, , 
1581, GP03-289852, Japanese Patent, 2009, A514773, 67.29, 9.15, 7.72, 13.87, 1.0, 1219.0, , 
1582, GP02-294048, US Patent    Saint-Gobain (FR), 2009, A0258776, 64.56, 1.15, 5.07, 11.56, 17.24, 1000.0, , 
1583, GP02-294049, US Patent    Saint-Gobain (FR), 2009, A0258776, 64.93, 0.58, 6.34, 11.44, 16.29, 1000.0, , 
1584, GP02-294052, US Patent    Saint-Gobain (FR), 2009, A0258776, 66.43, 0.53, 4.44, 8.61, 17.45, 960.0, , 
1585, GP02-294054, US Patent    Saint-Gobain (FR), 2009, A0258776, 66.42, 1.49, 4.44, 8.61, 17.44, 960.0, , 
1586, GP02-294056, US Patent    Saint-Gobain (FR), 2009, A0258776, 65.53, 1.46, 5.04, 9.37, 18.41, 950.0, , 
1587, GP03-294142, US Patent, 2009, A0286440, 61.71, 9.46, 11.96, 15.13, 0.36, 1210.0, , 
1588, GP03-294143, US Patent, 2009, A0286440, 61.43, 9.48, 12.68, 14.63, 0.36, 1210.0, , 
1589, GP03-294144, US Patent, 2009, A0286440, 62.24, 8.98, 11.92, 15.08, 0.36, 1210.0, , 
1590, GP03-294145, US Patent, 2009, A0286440, 62.01, 8.8, 11.88, 15.03, 0.36, 1210.0, , 
1591, GP03-294146, US Patent, 2009, A0286440, 62.23, 9.18, 11.61, 14.69, 0.36, 1210.0, , 
1592, GP03-294147, US Patent, 2009, A0286440, 60.45, 9.56, 13.3, 16.17, 0.2, 1220.0, , 
1593, GP03-294148, US Patent, 2009, A0286440, 61.49, 9.16, 10.6, 16.33, 0.35, 1210.0, , 
1594, GP03-294258, US Patent, 2009, A0312171, 60.65, 8.59, 4.47, 25.03, 0.8, 1136.0, , 
1595, GP02-294448, European Patent    Saint-Gobain (FR), 2009, A2094616, 64.89, 1.96, 3.42, 10.85, 17.88, 1000.0, , 
1596, GP02-294449, European Patent    Saint-Gobain (FR), 2009, A2094616, 65.84, 1.0, 4.31, 10.82, 17.03, 1000.0, , 
1597, GP02-294452, European Patent    Saint-Gobain (FR), 2009, A2094616, 66.15, 0.91, 2.97, 8.01, 17.93, 960.0, , 
1598, GP02-294454, European Patent    Saint-Gobain (FR), 2009, A2094616, 66.15, 2.52, 2.97, 8.01, 17.93, 960.0, , 
1599, GP02-294456, European Patent    Saint-Gobain (FR), 2009, A2094616, 65.9, 2.5, 3.4, 8.8, 19.1, 950.0, , 
1600, GP02-294566, European Patent    Pilkington (GB), 2009, A2134660, 71.32, 0.62, 5.9, 8.73, 12.72, 995.0, , 
1601, GP02-294567, European Patent    Pilkington (GB), 2009, A2134660, 74.78, 0.69, 0.03, 5.33, 15.1, 964.0, , 
1602, GP02-294569, European Patent    Pilkington (GB), 2009, A2134660, 74.51, 0.69, 0.03, 5.3, 15.04, 960.0, , 
1603, GP02-294570, European Patent    Pilkington (GB), 2009, A2134660, 74.25, 0.68, 0.03, 5.3, 14.98, 970.0, , 
1604, GP02-295833, Japanese Patent    Nippon Electric Glass (J), 2010, A059038, 67.3, 10.7, 6.4, , 13.5, 1100.0, , 
1605, GP03-295844, Japanese Patent    Ohara Inc. (J), 2010, A064921, 65.39, 15.73, 11.6, 2.38, , 1290.0, , 
1606, GP06-295845, Japanese Patent    Ohara Inc. (J), 2010, A064921, 62.88, 21.27, 7.46, 3.99, , 1300.0, , 
1607, GP06-295846, Japanese Patent    Ohara Inc. (J), 2010, A064921, 63.24, 20.24, 8.68, 3.74, , 1295.0, , 
1608, GP06-295847, Japanese Patent    Ohara Inc. (J), 2010, A064921, 74.04, 15.0, 3.45, 4.34, , 1295.0, , 
1609, GP06-295848, Japanese Patent    Ohara Inc. (J), 2010, A064921, 63.05, 14.47, 13.01, 4.91, , 1300.0, , 
1610, GP06-295849, Japanese Patent    Ohara Inc. (J), 2010, A064921, 63.39, 19.23, 8.75, 5.03, , 1290.0, , 
1611, GP06-295850, Japanese Patent    Ohara Inc. (J), 2010, A064921, 66.64, 15.79, 10.82, 4.78, , 1280.0, , 
1612, GP06-295851, Japanese Patent    Ohara Inc. (J), 2010, A064921, 66.91, 14.5, 12.07, 5.2, , 1190.0, , 
1613, GP06-295852, Japanese Patent    Ohara Inc. (J), 2010, A064921, 67.06, 15.23, 11.47, 3.53, , 1280.0, , 
1614, GP06-295853, Japanese Patent    Ohara Inc. (J), 2010, A064921, 65.01, 16.23, 9.85, 6.61, , 1260.0, , 
1615, GP06-296084, Japanese Patent    Nippon Electric Glass (J), 2010, A116276, 73.99, 8.67, , , 12.99, 882.0, , 
1616, GP02-296182, Japanese Patent    Saint-Gobain (FR), 2010, A503602, 64.56, 1.15, 5.07, 11.56, 17.24, 1000.0, , 
1617, GP02-296183, Japanese Patent    Saint-Gobain (FR), 2010, A503602, 64.93, 0.58, 6.34, 11.44, 16.29, 1000.0, , 
1618, GP02-296184, Japanese Patent    Saint-Gobain (FR), 2010, A503602, 66.43, 0.53, 4.44, 8.61, 17.45, 960.0, , 
1619, GP02-296185, Japanese Patent    Saint-Gobain (FR), 2010, A503602, 66.42, 1.49, 4.44, 8.61, 17.44, 960.0, , 
1620, GP02-296186, Japanese Patent    Saint-Gobain (FR), 2010, A503602, 65.53, 1.46, 5.04, 9.37, 18.41, 950.0, , 
1621, GP02-296188, Japanese Patent    Saint-Gobain (FR), 2010, A503602, 65.11, 1.71, 5.08, 9.45, 18.16, 950.0, , 
1622, GP02-296189, Japanese Patent    Saint-Gobain (FR), 2010, A503602, 68.66, 1.35, 3.87, 9.09, 16.54, 960.0, , 
1623, GP02-296190, Japanese Patent    Saint-Gobain (FR), 2010, A503602, 65.49, 1.29, 3.72, 11.11, 17.97, 980.0, , 
1624, GP02-296191, Japanese Patent    Saint-Gobain (FR), 2010, A503602, 64.37, 0.59, 5.04, 11.39, 17.92, 970.0, , 
1625, GP02-296535, US Patent    Nippon Electric Glass (J), 2010, A7687420, 73.85, 8.67, , , 13.04, 950.0, , 
1626, GP02-296792, US Patent    Pilkington (GB), 2010, A0040812, 71.32, 0.62, 5.9, 8.73, 12.72, 995.0, , 
1627, GP02-296793, US Patent    Pilkington (GB), 2010, A0040812, 74.78, 0.69, 0.03, 5.33, 15.1, 964.0, , 
1628, GP02-296795, US Patent    Pilkington (GB), 2010, A0040812, 74.51, 0.69, 0.03, 5.3, 15.04, 960.0, , 
1629, GP02-296796, US Patent    Pilkington (GB), 2010, A0040812, 74.25, 0.68, 0.03, 5.3, 14.98, 970.0, , 
1630, GP06-296866, US Patent    Owens Corning  (US), 2010, A0069220, 72.34, 13.59, 14.07, , , 1437.0, , 
1631, GP03-296867, US Patent    Owens Corning  (US), 2010, A0069220, 69.53, 13.45, 17.02, , , 1425.0, , 
1632, GP03-296868, US Patent    Owens Corning  (US), 2010, A0069220, 69.69, 9.98, 16.33, , , 1278.0, , 
1633, GP03-296873, US Patent    Owens Corning  (US), 2010, A0069220, 73.07, 12.92, 14.01, , , 1425.0, , 
1634, GP03-296874, US Patent    Owens Corning  (US), 2010, A0069220, 66.06, 13.18, 16.67, , , 1350.0, , 
1635, GP06-297124, US Patent    Owens Corning  (US), 2010, A0160139, 72.34, 13.59, 14.07, , , 1437.0, , 
1636, GP06-297125, US Patent    Owens Corning  (US), 2010, A0160139, 69.53, 13.45, 17.02, , , 1425.0, , 
1637, GP06-297126, US Patent    Owens Corning  (US), 2010, A0160139, 69.69, 9.98, 16.33, , , 1278.0, , 
1638, GP06-297131, US Patent    Owens Corning  (US), 2010, A0160139, 73.07, 12.92, 14.01, , , 1425.0, , 
1639, GP06-297132, US Patent    Owens Corning  (US), 2010, A0160139, 66.06, 13.18, 16.67, , , 1353.0, , 
1640, GP06-297133, US Patent    Owens Corning  (US), 2010, A0160140, 62.09, 12.98, 20.9, , , 1321.0, , 
1641, GP06-297134, US Patent    Owens Corning  (US), 2010, A0160140, 62.42, 13.05, 22.51, , , 1352.0, , 
1642, GP06-297135, US Patent    Owens Corning  (US), 2010, A0160140, 69.41, 14.89, 14.96, , , 1432.0, , 
1643, GP06-297136, US Patent    Owens Corning  (US), 2010, A0160140, 64.94, 14.3, 20.04, , , 1399.0, , 
1644, GP06-297137, US Patent    Owens Corning  (US), 2010, A0160140, 68.39, 14.06, 14.74, , , 1411.0, , 
1645, GP06-297138, US Patent    Owens Corning  (US), 2010, A0160140, 68.76, 14.14, 16.37, , , 1413.0, , 
1646, GP06-297139, US Patent    Owens Corning  (US), 2010, A0160140, 64.47, 13.89, 19.89, , , 1393.0, , 
1647, GP06-297140, US Patent    Owens Corning  (US), 2010, A0160140, 65.64, 17.47, 12.63, , , 1452.0, , 
1648, GP06-297141, US Patent    Owens Corning  (US), 2010, A0160140, 65.32, 13.96, 20.0, , , 1416.0, , 
1649, GP06-297142, US Patent    Owens Corning  (US), 2010, A0160140, 66.59, 14.76, 17.19, , , 1423.0, , 
1650, GP02-297215, European Patent    Corning Inc. (US), 2010, A2158171, 66.16, 10.9, 5.72, 0.62, 13.41, 1025.0, , 
1651, GP03-297235, European Patent    Saint-Gobain (FR), 2010, A2162404, 71.16, 4.1, 9.04, 11.09, 4.43, 1270.0, , 
1652, GP03-297236, European Patent    Saint-Gobain (FR), 2010, A2162404, 69.79, 3.58, 7.41, 13.65, 5.4, 1250.0, , 
1653, GP03-297237, European Patent    Saint-Gobain (FR), 2010, A2162404, 70.18, 3.7, 7.26, 14.93, 3.76, 1260.0, , 
1654, GP03-297238, European Patent    Saint-Gobain (FR), 2010, A2162404, 65.27, 5.74, 5.3, 18.71, 4.73, 1220.0, , 
1655, GP03-297239, European Patent    Saint-Gobain (FR), 2010, A2162404, 66.37, 5.42, 5.33, 18.05, 3.07, 1230.0, , 
1656, GP03-297240, European Patent    Saint-Gobain (FR), 2010, A2162404, 66.37, 5.48, 5.03, 18.29, 3.27, 1220.0, , 
1657, GP03-297241, European Patent    Saint-Gobain (FR), 2010, A2162404, 65.67, 5.42, 5.78, 18.06, 2.97, 1230.0, , 
1658, GP03-297242, European Patent    Saint-Gobain (FR), 2010, A2162404, 65.55, 4.88, 5.48, 18.48, 3.76, 1230.0, , 
1659, GP03-297243, European Patent    Saint-Gobain (FR), 2010, A2162404, 65.88, 5.63, 5.15, 18.28, 4.82, 1220.0, , 
1660, GP06-297284, European Patent    Saint-Gobain (FR), 2010, A2170777, 51.27, 15.49, 7.64, 10.52, 13.22, 1190.0, , 
1661, GP06-297285, European Patent    Saint-Gobain (FR), 2010, A2170777, 53.12, 15.82, 4.98, 9.78, 12.42, 1200.0, , 
1662, GP06-297286, European Patent    Saint-Gobain (FR), 2010, A2170777, 53.66, 15.71, 3.66, 8.84, 14.81, 1220.0, , 
1663, GP02-298349, Japanese Patent    Saint-Gobain (FR), 2010, A150141, 70.65, 0.41, 5.64, 9.49, 13.6, 1060.0, , 
1664, GP02-298350, Japanese Patent    Saint-Gobain (FR), 2010, A150141, 70.7, 0.41, 5.65, 9.49, 13.6, 1060.0, , 
1665, GP02-298351, Japanese Patent    Saint-Gobain (FR), 2010, A150141, 70.65, 0.41, 5.64, 9.49, 13.6, 1060.0, , 
1666, GP02-298352, Japanese Patent    Saint-Gobain (FR), 2010, A150141, 70.69, 0.41, 5.64, 9.49, 13.6, 1060.0, , 
1667, GP02-298353, Japanese Patent    Saint-Gobain (FR), 2010, A150141, 70.71, 0.41, 5.63, 9.49, 13.61, 1060.0, , 
1668, GP02-298354, Japanese Patent    Saint-Gobain (FR), 2010, A150141, 70.67, 0.41, 5.62, 9.49, 13.6, 1060.0, , 
1669, GP02-298355, Japanese Patent    Saint-Gobain (FR), 2010, A150141, 70.71, 0.41, 5.63, 9.49, 13.61, 1060.0, , 
1670, GP02-298356, Japanese Patent    Saint-Gobain (FR), 2010, A150141, 70.67, 0.41, 5.62, 9.49, 13.6, 1060.0, , 
1671, GP02-298357, Japanese Patent    Saint-Gobain (FR), 2010, A150141, 70.67, 0.41, 5.62, 9.49, 13.6, 1060.0, , 
1672, GP02-298358, Japanese Patent    Saint-Gobain (FR), 2010, A150141, 70.67, 0.41, 5.62, 9.49, 13.6, 1060.0, , 
1673, GP02-298831, Japanese Patent    AGC (J), 2010, A254549, 66.1, 7.7, 7.5, 4.0, 10.0, 1148.0, , 
1674, GP02-298832, Japanese Patent    AGC (J), 2010, A254549, 65.7, 8.0, 7.5, 4.0, 10.0, 1162.0, , 
1675, GP02-298833, Japanese Patent    AGC (J), 2010, A254549, 66.27, 8.01, 7.51, 4.0, 10.01, 1169.0, , 
1676, GP02-298834, Japanese Patent    AGC (J), 2010, A254549, 66.63, 7.99, 7.49, 4.0, 9.99, 1150.0, , 
1677, GP02-299070, Japanese Patent    Pilkington (GB), 2010, A522686, 71.32, 0.62, 5.9, 8.73, 12.72, 995.0, , 
1678, GP02-299071, Japanese Patent    Pilkington (GB), 2010, A522686, 74.78, 0.69, 0.03, 5.33, 15.1, 964.0, , 
1679, GP02-299073, Japanese Patent    Pilkington (GB), 2010, A522686, 74.51, 0.69, 0.03, 5.3, 15.04, 960.0, , 
1680, GP02-299074, Japanese Patent    Pilkington (GB), 2010, A522686, 74.25, 0.68, 0.03, 5.3, 14.98, 970.0, , 
1681, GP02-299089, Japanese Patent    Corning Inc. (US), 2010, A527892, 66.16, 10.9, 5.72, 0.62, 13.41, 1025.0, , 
1682, GP03-299264, US Patent, 2010, A7799713, 64.23, 11.18, 14.48, 9.33, 0.7, 1238.0, , 
1683, GP03-299265, US Patent, 2010, A7799713, 64.61, 12.08, 17.21, 5.32, 0.7, 1279.0, , 
1684, GP03-299266, US Patent, 2010, A7799713, 63.9, 10.43, 12.2, 12.69, 0.7, 1261.0, , 
1685, GP03-299267, US Patent, 2010, A7799713, 65.96, 9.97, 10.19, 12.4, 0.75, 1242.0, , 
1686, GP03-299268, US Patent, 2010, A7799713, 65.15, 9.97, 10.18, 13.22, 0.75, 1257.0, , 
1687, GP03-299269, US Patent, 2010, A7799713, 63.81, 11.11, 10.26, 13.32, 0.76, 1289.0, , 
1688, GP03-299270, US Patent, 2010, A7799713, 63.19, 11.46, 14.76, 9.61, 0.25, 1238.0, , 
1689, GP03-299271, US Patent, 2010, A7799713, 67.04, 9.12, 7.69, 14.37, 1.0, 1219.0, , 
1690, GP03-299272, US Patent, 2010, A7799713, 65.69, 11.3, 14.75, 7.67, 0.25, 1281.0, , 
1691, GP03-299273, US Patent, 2010, A7799713, 66.47, 9.04, 9.15, 15.34, , 1301.0, , 
1692, GP03-299358, US Patent, 2010, A7823417, 64.23, 11.18, 14.48, 9.33, 0.7, 1238.0, , 
1693, GP03-299359, US Patent, 2010, A7823417, 64.61, 12.08, 17.21, 5.32, 0.7, 1279.0, , 
1694, GP03-299360, US Patent, 2010, A7823417, 63.9, 10.43, 12.2, 12.69, 0.7, 1261.0, , 
1695, GP03-299361, US Patent, 2010, A7823417, 65.96, 9.97, 10.19, 12.4, 0.75, 1242.0, , 
1696, GP03-299362, US Patent, 2010, A7823417, 65.15, 9.97, 10.18, 13.22, 0.75, 1257.0, , 
1697, GP03-299363, US Patent, 2010, A7823417, 63.81, 11.11, 10.26, 13.32, 0.76, 1289.0, , 
1698, GP03-299364, US Patent, 2010, A7823417, 63.19, 11.46, 14.76, 9.61, 0.25, 1238.0, , 
1699, GP03-299365, US Patent, 2010, A7823417, 67.04, 9.12, 7.69, 14.37, 1.0, 1219.0, , 
1700, GP03-299366, US Patent, 2010, A7823417, 65.69, 11.3, 14.75, 7.67, 0.25, 1281.0, , 
1701, GP03-299367, US Patent, 2010, A7823417, 66.47, 9.04, 9.15, 15.34, , 1301.0, , 
1702, GP03-299555, US Patent    Saint-Gobain (FR), 2010, A0184345, 71.16, 4.1, 9.04, 11.09, 4.43, 1270.0, , 
1703, GP03-299556, US Patent    Saint-Gobain (FR), 2010, A0184345, 69.79, 3.58, 7.41, 13.65, 5.4, 1250.0, , 
1704, GP03-299557, US Patent    Saint-Gobain (FR), 2010, A0184345, 70.18, 3.7, 7.26, 14.93, 3.76, 1260.0, , 
1705, GP03-299558, US Patent    Saint-Gobain (FR), 2010, A0184345, 65.27, 5.74, 5.3, 18.71, 4.73, 1220.0, , 
1706, GP03-299559, US Patent    Saint-Gobain (FR), 2010, A0184345, 66.37, 5.42, 5.33, 18.05, 3.07, 1230.0, , 
1707, GP03-299560, US Patent    Saint-Gobain (FR), 2010, A0184345, 66.37, 5.48, 5.03, 18.29, 3.27, 1220.0, , 
1708, GP03-299561, US Patent    Saint-Gobain (FR), 2010, A0184345, 65.67, 5.42, 5.78, 18.06, 2.97, 1230.0, , 
1709, GP03-299562, US Patent    Saint-Gobain (FR), 2010, A0184345, 65.55, 4.88, 5.48, 18.48, 3.76, 1230.0, , 
1710, GP03-299563, US Patent    Saint-Gobain (FR), 2010, A0184345, 65.88, 5.63, 5.15, 18.28, 4.82, 1220.0, , 
1711, GP02-299742, US Patent, 2010, A0255980, 70.66, 0.5, 5.67, 9.73, 13.21, 1001.5999999999999, , 
1712, GP02-299743, US Patent, 2010, A0255980, 70.74, 0.51, 5.83, 9.5, 13.2, 998.5, , 
1713, GP02-299744, US Patent, 2010, A0255980, 70.65, 0.51, 5.89, 9.53, 13.21, 999.3, , 
1714, GP02-299745, US Patent, 2010, A0255980, 70.65, 0.51, 5.89, 9.53, 13.21, 999.3, , 
1715, GP02-299746, US Patent, 2010, A0255980, 70.65, 0.51, 5.89, 9.53, 13.21, 999.3, , 
1716, GP06-301200, Japanese Patent    Nippon Electric Glass (J), 2011, A057504, 59.57, 13.08, 6.61, , 16.13, 1055.0, , 
1717, GP02-301882, Japanese Patent    AGC (J), 2011, A123924, 72.0, 1.1, 5.5, 8.6, 12.6, 1020.0, , 
1718, GP03-301959, Japanese Patent    Saint-Gobain (FR), 2011, A518748, 61.69, 11.96, 14.45, 8.41, 0.2, 1220.0, , 
1719, GP03-301960, Japanese Patent    Saint-Gobain (FR), 2011, A518748, 62.09, 10.99, 15.19, 9.06, , 1220.0, , 
1720, GP03-301961, Japanese Patent    Saint-Gobain (FR), 2011, A518748, 61.9, 12.35, 14.17, 7.45, 0.2, 1210.0, , 
1721, GP03-301962, Japanese Patent    Saint-Gobain (FR), 2011, A518748, 61.66, 12.98, 14.2, 6.36, 0.2, 1230.0, , 
1722, GP03-302381, US Patent    Owens Corning  (US), 2011, A0003678, 64.23, 11.18, 14.48, 9.33, 0.7, 1238.0, , 
1723, GP03-302382, US Patent    Owens Corning  (US), 2011, A0003678, 64.61, 12.08, 17.21, 5.32, 0.7, 1279.0, , 
1724, GP03-302383, US Patent    Owens Corning  (US), 2011, A0003678, 63.9, 10.43, 12.2, 12.69, 0.7, 1261.0, , 
1725, GP03-302384, US Patent    Owens Corning  (US), 2011, A0003678, 65.96, 9.97, 10.19, 12.4, 0.75, 1242.0, , 
1726, GP03-302385, US Patent    Owens Corning  (US), 2011, A0003678, 65.15, 9.97, 10.18, 13.22, 0.75, 1257.0, , 
1727, GP03-302386, US Patent    Owens Corning  (US), 2011, A0003678, 63.81, 11.11, 10.26, 13.32, 0.76, 1289.0, , 
1728, GP03-302387, US Patent    Owens Corning  (US), 2011, A0003678, 63.19, 11.46, 14.76, 9.61, 0.25, 1238.0, , 
1729, GP03-302388, US Patent    Owens Corning  (US), 2011, A0003678, 67.04, 9.12, 7.69, 14.37, 1.0, 1219.0, , 
1730, GP03-302389, US Patent    Owens Corning  (US), 2011, A0003678, 65.69, 11.3, 14.75, 7.67, 0.25, 1281.0, , 
1731, GP03-302390, US Patent    Owens Corning  (US), 2011, A0003678, 66.47, 9.04, 9.15, 15.34, , 1301.0, , 
1732, GP02-302402, US Patent, 2011, A0014475, 73.9, 8.7, , , 13.0, 882.0, , 
1733, GP02-302421, US Patent    Corning Inc. (US), 2011, A0017297, 63.65, 12.99, 3.13, 3.15, 12.3, 1025.0, , 
1734, GP02-302422, US Patent    Corning Inc. (US), 2011, A0017297, 63.64, 12.98, 3.55, 3.55, 11.32, 1055.0, , 
1735, GP02-302423, US Patent    Corning Inc. (US), 2011, A0017297, 63.69, 12.99, 3.94, 3.95, 11.27, 1090.0, , 
1736, GP03-302474, US Patent    Saint-Gobain (FR), 2011, A0039681, 61.69, 11.96, 14.45, 8.41, 0.2, 1220.0, , 
1737, GP03-302475, US Patent    Saint-Gobain (FR), 2011, A0039681, 62.09, 10.99, 15.19, 9.06, , 1220.0, , 
1738, GP03-302476, US Patent    Saint-Gobain (FR), 2011, A0039681, 61.9, 12.35, 14.17, 7.45, 0.2, 1210.0, , 
1739, GP03-302477, US Patent    Saint-Gobain (FR), 2011, A0039681, 61.66, 12.98, 14.2, 6.36, 0.2, 1230.0, , 
1740, GP03-302955, European Patent    Saint-Gobain (FR), 2011, A2280911, 61.69, 11.96, 14.45, 8.41, 0.2, 1220.0, , 
1741, GP03-302956, European Patent    Saint-Gobain (FR), 2011, A2280911, 62.09, 10.99, 15.19, 9.06, , 1220.0, , 
1742, GP03-302957, European Patent    Saint-Gobain (FR), 2011, A2280911, 61.9, 12.35, 14.17, 7.45, 0.2, 1210.0, , 
1743, GP03-302958, European Patent    Saint-Gobain (FR), 2011, A2280911, 61.66, 12.98, 14.2, 6.36, 0.2, 1230.0, , 
1744, GP03-303254, European Patent    PPG Industries (US), 2011, A2330085, 60.57, 7.37, 3.9, 26.32, 0.89, 1181.0, , 
1745, GP03-303255, European Patent    PPG Industries (US), 2011, A2330085, 59.87, 8.03, 3.8, 25.69, 0.3, 1153.0, , 
1746, GP03-303256, European Patent    PPG Industries (US), 2011, A2330085, 59.1, 7.94, 3.88, 26.29, , 1151.0, , 
1747, GP03-303257, European Patent    PPG Industries (US), 2011, A2330085, 59.53, 7.94, 3.88, 25.86, , 1146.0, , 
1748, GP03-303258, European Patent    PPG Industries (US), 2011, A2330085, 61.01, 7.77, 4.73, 24.11, , 1159.0, , 
1749, GP03-303259, European Patent    PPG Industries (US), 2011, A2330085, 59.48, 8.07, 3.88, 25.77, , 1153.0, , 
1750, GP03-303260, European Patent    PPG Industries (US), 2011, A2330085, 60.05, 8.08, 3.8, 25.74, , 1153.0, , 
1751, GP03-303261, European Patent    PPG Industries (US), 2011, A2330085, 60.98, 7.3, 4.39, 24.24, , 1161.0, , 
1752, GP03-303262, European Patent    PPG Industries (US), 2011, A2330085, 60.31, 7.95, 3.8, 25.61, , 1156.0, , 
1753, GP03-303263, European Patent    PPG Industries (US), 2011, A2330085, 59.99, 8.21, 3.81, 25.66, , 1150.0, , 
1754, GJ02-304333, Physics and Chemistry of  Glasses, 2011, v. 052  p. 000007, 40.0, 5.0, , , 54.95, 981.0, , 
1755, GJ02-304334, Physics and Chemistry of  Glasses, 2011, v. 052  p. 000007, 40.0, 5.0, , , 54.8, 993.0, , 
1756, GJ02-304335, Physics and Chemistry of  Glasses, 2011, v. 052  p. 000007, 40.0, 5.0, , , 54.6, 1010.0, , 
1757, GJ02-304336, Physics and Chemistry of  Glasses, 2011, v. 052  p. 000007, 40.0, 5.0, , , 54.4, 994.0, , 
1758, GJ02-304337, Physics and Chemistry of  Glasses, 2011, v. 052  p. 000007, 40.0, 5.0, , , 54.2, 980.0, , 
1759, GJ02-304338, Physics and Chemistry of  Glasses, 2011, v. 052  p. 000007, 40.0, 5.0, , , 54.0, 985.0, , 
1760, GP02-306112, US Patent, 2011, A0275506, 70.66, 0.5, 5.67, 9.73, 13.21, 1001.5999999999999, , 
1761, GP02-306113, US Patent, 2011, A0275506, 70.74, 0.51, 5.83, 9.5, 13.2, 998.5, , 
1762, GP02-306114, US Patent, 2011, A0275506, 70.65, 0.51, 5.89, 9.53, 13.21, 999.3, , 
1763, GP06-306333, European Patent    Owens Corning  (US), 2011, A2379460, 62.09, 12.98, 20.9, , , 1321.0, , 
1764, GP06-306334, European Patent    Owens Corning  (US), 2011, A2379460, 62.42, 13.05, 22.51, , , 1352.0, , 
1765, GP06-306335, European Patent    Owens Corning  (US), 2011, A2379460, 69.41, 14.89, 14.96, , , 1432.0, , 
1766, GP06-306336, European Patent    Owens Corning  (US), 2011, A2379460, 64.94, 14.3, 20.04, , , 1396.0, , 
1767, GP06-306337, European Patent    Owens Corning  (US), 2011, A2379460, 68.39, 14.06, 14.74, , , 1396.0, , 
1768, GP06-306338, European Patent    Owens Corning  (US), 2011, A2379460, 68.76, 14.14, 16.37, , , 1412.0, , 
1769, GP06-306339, European Patent    Owens Corning  (US), 2011, A2379460, 64.47, 13.89, 19.89, , , 1393.0, , 
1770, GP06-306340, European Patent    Owens Corning  (US), 2011, A2379460, 65.64, 17.47, 12.63, , , 1447.0, , 
1771, GP06-306341, European Patent    Owens Corning  (US), 2011, A2379460, 65.32, 13.96, 20.0, , , 1408.0, , 
1772, GP06-306342, European Patent    Owens Corning  (US), 2011, A2379460, 66.59, 14.76, 17.19, , , 1407.0, , 
1773, GP06-306344, European Patent    Owens Corning  (US), 2011, A2379461, 72.34, 13.59, 14.07, , , 1437.0, , 
1774, GP06-306345, European Patent    Owens Corning  (US), 2011, A2379461, 69.53, 13.45, 17.02, , , 1425.0, , 
1775, GP06-306346, European Patent    Owens Corning  (US), 2011, A2379461, 69.69, 9.98, 16.33, , , 1278.0, , 
1776, GP06-306351, European Patent    Owens Corning  (US), 2011, A2379461, 73.07, 12.92, 14.01, , , 1425.0, , 
1777, GP06-306352, European Patent    Owens Corning  (US), 2011, A2379461, 66.06, 13.18, 16.67, , , 1350.0, , 
1778, GP06-306355, European Patent    Owens Corning  (US), 2011, A2379462, 71.73, 11.47, 16.8, , , 1417.0, , 
1779, GP06-306356, European Patent    Owens Corning  (US), 2011, A2379462, 68.91, 12.31, 15.2, , , 1354.0, , 
1780, GP06-306357, European Patent    Owens Corning  (US), 2011, A2379462, 69.18, 12.05, 14.69, , , 1333.0, , 
1781, GP06-306358, European Patent    Owens Corning  (US), 2011, A2379462, 75.95, 8.95, 12.08, , 0.98, 1328.0, , 
1782, GP06-306359, European Patent    Owens Corning  (US), 2011, A2379462, 67.84, 12.11, 13.79, 2.2, 1.99, 1498.0, , 
1783, GP06-306361, European Patent    Owens Corning  (US), 2011, A2379462, 75.76, 9.05, 12.21, , 2.98, 1471.0, , 
1784, GP02-307344, Japanese Patent    Nippon Electric Glass (J), 2012, A036074, 64.04, 12.22, 4.07, 7.6, 8.46, 1160.0, , 
1785, GP02-307345, Japanese Patent    Nippon Electric Glass (J), 2012, A036074, 59.65, 12.21, 7.31, 5.26, 10.57, 1150.0, , 
1786, GP02-307348, Japanese Patent    Nippon Electric Glass (J), 2012, A036074, 55.75, 14.91, 7.38, 7.66, 10.66, 1135.0, , 
1787, GP02-307349, Japanese Patent    Nippon Electric Glass (J), 2012, A036074, 59.23, 16.56, 4.19, 5.42, 10.89, 1135.0, , 
1788, GP02-307351, Japanese Patent    Nippon Electric Glass (J), 2012, A036074, 61.01, 12.91, 6.53, , 15.93, 1070.0, , 
1789, GP02-307352, Japanese Patent    Nippon Electric Glass (J), 2012, A036074, 59.57, 13.08, 6.61, , 16.13, 1055.0, , 
1790, GP02-307603, Japanese Patent    Hoya Corp. (J), 2012, A072054, 66.97, 10.97, 3.03, 2.98, 15.97, 1000.0, , 
1791, GP02-307604, Japanese Patent    Hoya Corp. (J), 2012, A072054, 65.39, 8.68, 3.53, 3.69, 16.47, 978.0, , 
1792, GP02-307605, Japanese Patent    Hoya Corp. (J), 2012, A072054, 66.71, 9.2, 3.48, 3.64, 16.27, 1021.0, , 
1793, GP02-307606, Japanese Patent    Hoya Corp. (J), 2012, A072054, 65.44, 9.42, 3.57, 3.73, 13.81, 1045.0, , 
1794, GP02-307607, Japanese Patent    Hoya Corp. (J), 2012, A072054, 65.07, 8.34, 3.54, 3.71, 15.19, 948.0, , 
1795, GP02-307608, Japanese Patent    Hoya Corp. (J), 2012, A072054, 66.65, 8.25, 3.5, 3.66, 15.02, 927.0, , 
1796, GP02-307609, Japanese Patent    Hoya Corp. (J), 2012, A072054, 65.41, 9.32, 3.53, 3.69, 15.12, 988.0, , 
1797, GP02-307610, Japanese Patent    Hoya Corp. (J), 2012, A072054, 67.25, 7.71, 3.49, 3.65, 14.96, 928.0, , 
1798, GP02-307611, Japanese Patent    Hoya Corp. (J), 2012, A072054, 66.45, 8.18, 3.55, 3.72, 13.56, 1003.0, , 
1799, GP02-307612, Japanese Patent    Hoya Corp. (J), 2012, A072054, 61.7, 11.23, 3.61, 3.78, 15.49, 1018.0, , 
1800, GP02-307678, US Patent    Hoya Corp. (J), 2012, A0052275, 66.97, 10.97, 3.03, 2.98, 15.97, 1000.0, , 
1801, GP02-307679, US Patent    Hoya Corp. (J), 2012, A0052275, 65.39, 8.68, 3.53, 3.69, 16.47, 978.0, , 
1802, GP02-307680, US Patent    Hoya Corp. (J), 2012, A0052275, 66.71, 9.2, 3.48, 3.64, 16.27, 1021.0, , 
1803, GP02-307681, US Patent    Hoya Corp. (J), 2012, A0052275, 65.44, 9.42, 3.57, 3.73, 13.81, 1045.0, , 
1804, GP02-307682, US Patent    Hoya Corp. (J), 2012, A0052275, 65.07, 8.34, 3.54, 3.71, 15.19, 948.0, , 
1805, GP02-307683, US Patent    Hoya Corp. (J), 2012, A0052275, 66.65, 8.25, 3.5, 3.66, 15.02, 927.0, , 
1806, GP02-307684, US Patent    Hoya Corp. (J), 2012, A0052275, 65.41, 9.32, 3.53, 3.69, 15.12, 988.0, , 
1807, GP02-307685, US Patent    Hoya Corp. (J), 2012, A0052275, 67.25, 7.71, 3.49, 3.65, 14.96, 928.0, , 
1808, GP02-307686, US Patent    Hoya Corp. (J), 2012, A0052275, 66.45, 8.18, 3.55, 3.72, 13.56, 1003.0, , 
1809, GP02-307687, US Patent    Hoya Corp. (J), 2012, A0052275, 61.7, 11.23, 3.61, 3.78, 15.49, 1018.0, , 
1810, GP02-307770, US Patent    Hoya Corp. (J), 2012, A0083401, 66.97, 10.97, 3.03, 2.98, 15.97, 1000.0, , 
1811, GP02-307771, US Patent    Hoya Corp. (J), 2012, A0083401, 66.71, 9.2, 3.48, 3.64, 16.27, 1021.0, , 
1812, GP02-307772, US Patent    Hoya Corp. (J), 2012, A0083401, 65.07, 8.34, 3.54, 3.71, 15.19, 948.0, , 
1813, GP02-307773, US Patent    Hoya Corp. (J), 2012, A0083401, 66.65, 8.25, 3.5, 3.66, 15.02, 927.0, , 
1814, GP02-307774, US Patent    Hoya Corp. (J), 2012, A0083401, 65.41, 9.32, 3.53, 3.69, 15.12, 988.0, , 
1815, GP02-307775, US Patent    Hoya Corp. (J), 2012, A0083401, 66.45, 8.18, 3.55, 3.72, 13.56, 1003.0, , 
1816, GP02-307776, US Patent    Hoya Corp. (J), 2012, A0083401, 61.7, 11.23, 3.61, 3.78, 15.49, 1018.0, , 
1817, GP02-307777, US Patent    Hoya Corp. (J), 2012, A0083401, 63.33, 9.85, 3.58, 3.74, 15.35, 1003.0, , 
1818, GP02-307778, US Patent    Hoya Corp. (J), 2012, A0083401, 66.5, 7.14, 3.52, 3.68, 15.08, 968.0, , 
1819, GP02-307779, US Patent    Hoya Corp. (J), 2012, A0083401, 64.6, 8.28, 6.24, 1.72, 15.08, 1112.0, , 
1820, GP03-307863, US Patent, 2012, A0129678, 61.81, 9.4, 13.11, 13.9, 0.4, 1221.0, , 
1821, GP03-307864, US Patent, 2012, A0129678, 61.67, 9.46, 13.6, 13.11, 0.18, 1200.0, , 
1822, GP03-307865, US Patent, 2012, A0129678, 61.94, 9.62, 13.39, 14.0, 0.42, 1191.0, , 
1823, GP03-307866, US Patent, 2012, A0129678, 61.68, 9.71, 13.32, 13.73, 0.2, 1208.0, , 
1824, GP03-307867, US Patent, 2012, A0129678, 61.41, 10.34, 14.32, 11.61, 0.2, 1202.0, , 
1825, GP03-307868, US Patent, 2012, A0129678, 61.09, 9.21, 12.93, 13.18, 0.39, 1207.0, , 
1826, GP03-307869, US Patent, 2012, A0129678, 62.07, 9.67, 13.0, 13.74, 0.43, 1192.0, , 
1827, GP03-307870, US Patent, 2012, A0129678, 61.0, 9.43, 13.71, 12.64, 0.17, 1223.0, , 
1828, GP03-307871, US Patent, 2012, A0129678, 61.17, 9.5, 13.37, 13.32, 0.23, 1178.0, , 
1829, GP03-307872, US Patent, 2012, A0129678, 61.48, 9.54, 13.44, 13.39, 0.43, 1197.0, , 
1830, GP02-307883, US Patent, 2012, A0132269, 71.11, 0.24, 6.01, 9.86, 12.31, 1101.6, , 
1831, GP02-307884, US Patent, 2012, A0132269, 71.09, 0.24, 6.01, 9.89, 12.31, 1018.0, , 
1832, GP02-307885, US Patent, 2012, A0132269, 70.51, 0.24, 5.93, 9.75, 13.12, 1076.1, , 
1833, GP02-307886, US Patent, 2012, A0132269, 69.57, 0.4, 6.89, 10.32, 12.36, 1048.0, , 
1834, GP02-307887, US Patent, 2012, A0132269, 67.97, 0.52, 7.97, 10.72, 12.43, 1073.0, , 
1835, GP02-307888, US Patent, 2012, A0132269, 69.53, 0.4, 6.91, 10.37, 12.44, 1082.0, , 
1836, GP02-307889, US Patent, 2012, A0132269, 67.95, 0.52, 8.0, 10.77, 12.41, 1059.7, , 
1837, GP02-307890, US Patent, 2012, A0132269, 70.55, 0.4, 6.93, 10.38, 11.39, 1096.7, , 
1838, GP02-307891, US Patent, 2012, A0132269, 69.6, 0.4, 7.98, 10.75, 10.86, 1097.5, , 
1839, GP02-307892, US Patent, 2012, A0132269, 70.12, 0.4, 7.99, 10.75, 10.39, 1106.1, , 
1840, GP03-307917, US Patent, 2012, A0135849, 60.96, 9.72, 12.24, 14.78, 0.3, 1187.0, , 
1841, GP03-307918, US Patent, 2012, A0135849, 61.23, 9.73, 14.99, 13.7, 0.03, 1196.0, , 
1842, GP03-307919, US Patent, 2012, A0135849, 61.28, 10.29, 14.31, 13.35, , 1229.0, , 
1843, GP03-307920, US Patent, 2012, A0135849, 61.35, 10.3, 14.33, 13.37, , 1235.0, , 
1844, GP03-307921, US Patent, 2012, A0135849, 61.21, 10.28, 14.3, 13.34, 0.49, 1223.0, , 
1845, GP03-307922, US Patent, 2012, A0135849, 61.32, 10.3, 14.32, 13.36, , 1233.0, , 
1846, GP03-307923, US Patent, 2012, A0135849, 61.4, 10.31, 14.34, 13.38, , 1221.0, , 
1847, GP03-307924, US Patent, 2012, A0135849, 61.42, 10.32, 14.35, 13.39, , 1234.0, , 
1848, GP03-307925, US Patent, 2012, A0135849, 61.48, 9.3, 15.31, 13.23, 0.24, 1224.0, , 
1849, GP03-307926, US Patent, 2012, A0135849, 61.42, 9.3, 15.3, 13.22, , 1209.0, , 
1850, GP06-308031, US Patent, 2012, A0163987, 62.39, 13.22, 14.1, 8.7, 1.51, 1260.0, , 
1851, GP06-308032, US Patent, 2012, A0163987, 61.65, 12.11, 15.24, 9.41, 1.5, 1241.0, , 
1852, GP06-308033, US Patent, 2012, A0163987, 61.02, 11.14, 16.23, 10.04, 1.48, 1240.0, , 
1853, GP06-308034, US Patent, 2012, A0163987, 60.52, 10.34, 17.04, 10.54, 1.47, 1252.0, , 
1854, GP06-308035, US Patent, 2012, A0163987, 60.62, 12.91, 15.63, 9.68, 1.07, 1257.0, , 
1855, GP06-308036, US Patent, 2012, A0163987, 60.68, 12.94, 15.31, 9.47, 1.51, 1264.0, , 
1856, GP06-308037, US Patent, 2012, A0163987, 60.79, 12.96, 14.59, 10.49, 1.08, 1268.0, , 
1857, GP06-308038, US Patent, 2012, A0163987, 60.27, 12.84, 15.62, 9.68, 1.5, 1265.0, , 
1858, GP06-308039, US Patent, 2012, A0163987, 60.14, 12.83, 15.53, 9.65, 1.08, 1250.0, , 
1859, GP06-308040, US Patent, 2012, A0163987, 60.99, 13.0, 13.54, 11.29, 1.08, 1291.0, , 
1860, GP02-308128, European Patent, 2012, A2414298, 70.66, 0.5, 5.67, 9.73, 13.21, 1001.5999999999999, , 
1861, GP02-308129, European Patent, 2012, A2414298, 70.74, 0.51, 5.83, 9.5, 13.2, 998.5, , 
1862, GP02-308130, European Patent, 2012, A2414298, 70.65, 0.51, 5.89, 9.53, 13.21, 999.3, , 
1863, GP02-308931, Japanese Patent    Nippon Electric Glass (J), 2012, A148909, 61.1, 12.9, 6.5, , 15.9, 1150.0, , 
1864, GP02-308932, Japanese Patent    Nippon Electric Glass (J), 2012, A148909, 60.3, 13.0, 6.6, , 16.0, 1150.0, , 
1865, GP02-308934, Japanese Patent    Nippon Electric Glass (J), 2012, A148909, 61.4, 11.0, 6.6, , 16.0, 1040.0, , 
1866, GP02-308935, Japanese Patent    Nippon Electric Glass (J), 2012, A148909, 61.1, 12.3, 6.5, , 16.0, 1120.0, , 
1867, GP02-308940, Japanese Patent    Nippon Electric Glass (J), 2012, A148909, 64.2, 10.2, 6.4, , 15.7, 980.0, , 
1868, GP02-308961, Japanese Patent    Hoya Corp. (J), 2012, A148955, 66.97, 10.97, 3.03, 2.98, 15.97, 1000.0, ,
