Repository: simoncappe/mig_verre_compo

$pip install -U scikit-learn
$pip install sklearn

File: liquidus_table_95.csv (part 7 of 11)
39, GJ02-032269, J. Australian Ceramic Soc., 1984, v. 020  p. 0053, 73.88, 0.8, , 10.91, 14.41, 974.0, , 
40, GJ02-032270, J. Australian Ceramic Soc., 1984, v. 020  p. 0053, 73.96, 0.92, , 10.7, 14.42, 974.0, , 
41, GJ02-032271, J. Australian Ceramic Soc., 1984, v. 020  p. 0053, 73.75, 0.92, , 10.6, 14.73, 964.0, , 
42, GJ02-032272, J. Australian Ceramic Soc., 1984, v. 020  p. 0053, 73.68, 0.92, , 10.38, 15.02, 956.0, , 
2238, GP03-330501, Japanese Patent    OCV Intellectual Capital (US), 2010, AW075262, 68.91, 12.31, 15.2, , , 1363.0, , 
2239, GP03-330502, Japanese Patent    OCV Intellectual Capital (US), 2010, AW075262, 69.61, 12.08, 14.73, , , 1341.0, , 
2240, GP03-330503, Japanese Patent    OCV Intellectual Capital (US), 2010, AW075262, 69.18, 12.05, 14.69, , , 1333.0, , 
2241, GP03-330504, Japanese Patent    OCV Intellectual Capital (US), 2010, AW075262, 75.95, 8.95, 12.08, , 0.98, 1328.0, , 
2242, GP03-330505, Japanese Patent    OCV Intellectual Capital (US), 2010, AW075262, 67.84, 12.11, 13.79, 2.2, 1.99, 1498.0, , 
2243, GP06-330506, Japanese Patent    OCV Intellectual Capital (US), 2010, AW075262, 70.03, 15.24, 12.85, , 1.04, 1435.0, , 
2244, GP03-330507, Japanese Patent    OCV Intellectual Capital (US), 2010, AW075262, 75.76, 9.05, 12.21, , 2.98, 1471.0, , 
2245, GP03-330509, Japanese Patent    OCV Intellectual Capital (US), 2010, AW075267, 72.34, 13.59, 14.07, , , 1438.0, , 
2246, GP03-330510, Japanese Patent    OCV Intellectual Capital (US), 2010, AW075267, 69.53, 13.45, 17.02, , , 1430.0, , 
2247, GP03-330511, Japanese Patent    OCV Intellectual Capital (US), 2010, AW075267, 69.69, 9.98, 16.33, , , 1282.0, , 
2248, GP03-330516, Japanese Patent    OCV Intellectual Capital (US), 2010, AW075267, 73.07, 12.92, 14.01, , , 1427.0, , 
2249, GP03-330517, Japanese Patent    OCV Intellectual Capital (US), 2010, AW075267, 66.06, 13.18, 16.67, , , 1352.0, , 
2250, GP03-330520, Japanese Patent    OCV Intellectual Capital (US), 2010, AW075267, 71.73, 11.47, 16.8, , , 1421.0, , 
2251, GP03-330521, Japanese Patent    OCV Intellectual Capital (US), 2010, AW075267, 68.91, 12.31, 15.2, , , 1359.0, , 
2252, GP03-330522, Japanese Patent    OCV Intellectual Capital (US), 2010, AW075267, 69.18, 12.05, 14.69, , , 1344.0, , 
2253, GP03-330523, Japanese Patent    OCV Intellectual Capital (US), 2010, AW075267, 68.74, 12.02, 14.66, , , 1317.0, , 
2254, GP03-330524, Japanese Patent    OCV Intellectual Capital (US), 2010, AW075267, 75.95, 8.95, 12.08, , 0.98, 1328.0, , 
2255, GP03-330525, Japanese Patent    OCV Intellectual Capital (US), 2010, AW075267, 67.84, 12.11, 13.79, 2.2, 1.99, 1498.0, , 
2256, GP03-330527, Japanese Patent    OCV Intellectual Capital (US), 2010, AW075267, 75.76, 9.05, 12.21, , 2.98, 1471.0, , 
2257, GP03-330528, Japanese Patent    OCV Intellectual Capital (US), 2010, AW075258, 62.09, 12.98, 20.9, , , 1326.0, , 
2258, GP03-330529, Japanese Patent    OCV Intellectual Capital (US), 2010, AW075258, 62.42, 13.05, 22.51, , , 1359.0, , 
2259, GP03-330530, Japanese Patent    OCV Intellectual Capital (US), 2010, AW075258, 69.41, 14.89, 14.96, , , 1436.0, , 
2260, GP03-330531, Japanese Patent    OCV Intellectual Capital (US), 2010, AW075258, 64.94, 14.3, 20.04, , , 1398.0, , 
2261, GP03-330532, Japanese Patent    OCV Intellectual Capital (US), 2010, AW075258, 68.39, 14.06, 14.74, , , 1404.0, , 
2262, GP03-330533, Japanese Patent    OCV Intellectual Capital (US), 2010, AW075258, 68.76, 14.14, 16.37, , , 1413.0, , 
2263, GP03-330534, Japanese Patent    OCV Intellectual Capital (US), 2010, AW075258, 64.47, 13.89, 19.89, , , 1401.0, , 
2264, GP06-330535, Japanese Patent    OCV Intellectual Capital (US), 2010, AW075258, 65.64, 17.47, 12.63, , , 1450.0, , 
2265, GP03-330536, Japanese Patent    OCV Intellectual Capital (US), 2010, AW075258, 65.32, 13.96, 20.0, , , 1412.0, , 
2266, GP03-330537, Japanese Patent    OCV Intellectual Capital (US), 2010, AW075258, 66.59, 14.76, 17.19, , , 1415.0, , 
2267, GP06-330538, Japanese Patent    OCV Intellectual Capital (US), 2010, AW075258, 67.89, 16.26, 15.1, , , 1471.0, , 
2268, GP03-330539, Japanese Patent    OCV Intellectual Capital (US), 2010, AW075258, 64.3, 13.85, 19.08, , , 1382.0, , 
2269, GP03-330540, Japanese Patent    OCV Intellectual Capital (US), 2010, AW075258, 66.49, 16.19, 16.58, , , 1439.0, , 
2270, GP03-330541, Japanese Patent    OCV Intellectual Capital (US), 2010, AW075258, 69.63, 14.44, 15.3, , , 1423.0, , 
2271, GP06-330542, Japanese Patent    OCV Intellectual Capital (US), 2010, AW075258, 66.12, 16.1, 14.93, , , 1391.0, , 
2272, GP02-331785, Japanese Patent    Corning Inc. (US), 2011, AW149811, 65.09, 13.81, , , 19.72, 820.0, , 
2273, GP02-340242, US Patent    Others, 2012, A0196110, 61.06, 12.91, 6.51, , 15.92, 1150.0, , 
2274, GP02-340244, US Patent    Others, 2012, A0196110, 64.33, 10.12, 6.41, , 15.63, 980.0, , 
2275, GP02-340245, US Patent    Others, 2012, A0196110, 63.53, 10.82, 6.41, , 15.73, 1000.0, , 
2276, GP02-340248, US Patent    Others, 2012, A0196110, 64.9, 11.0, 6.0, , 16.0, 1005.0, , 
2277, GP02-340439, Japanese Patent    Nippon Electric Glass (J), 2013, A116846, 61.06, 12.91, 6.51, , 15.92, 1150.0, , 
2278, GP02-340441, Japanese Patent    Nippon Electric Glass (J), 2013, A116846, 64.33, 10.12, 6.41, , 15.63, 980.0, , 
2279, GP02-340442, Japanese Patent    Nippon Electric Glass (J), 2013, A116846, 63.53, 10.82, 6.41, , 15.73, 1000.0, , 
2280, GP02-340445, Japanese Patent    Nippon Electric Glass (J), 2013, A116846, 64.9, 11.0, 6.0, , 16.0, 1005.0, , 
2281, GP02-340446, Japanese Patent    Nippon Electric Glass (J), 2013, A116846, 64.9, 11.0, 6.0, , 14.0, 1000.0, , 
2282, GP02-340448, Japanese Patent    Nippon Electric Glass (J), 2013, A116846, 64.9, 13.0, 3.0, 3.0, 14.0, 1020.0, , 
2283, GP03-340576, Japanese Patent    PPG Industries (US), 2013, A500938, 61.16, 6.59, 4.61, 22.51, 2.82, 1235.0, , 
2284, GP03-340577, Japanese Patent    PPG Industries (US), 2013, A500938, 60.89, 6.56, 6.12, 21.32, 2.81, 1240.0, , 
2285, GP03-340578, Japanese Patent    PPG Industries (US), 2013, A500938, 60.63, 6.53, 7.62, 20.13, 2.8, 1240.0, , 
2286, GP03-340580, Japanese Patent    PPG Industries (US), 2013, A500938, 64.28, 6.92, , 14.69, 10.39, 1185.0, , 
2287, GP02-340582, Japanese Patent    PPG Industries (US), 2013, A500938, 67.33, 7.44, 4.04, 4.98, 13.36, 1170.0, , 
2288, GP02-340583, Japanese Patent    PPG Industries (US), 2013, A500938, 64.23, 6.93, 4.63, 8.89, 11.85, 1090.0, , 
2289, GP02-340584, Japanese Patent    PPG Industries (US), 2013, A500938, 63.15, 6.8, 4.63, 9.64, 12.41, 1120.0, , 
2290, GP02-340602, Japanese Patent    Corning Inc. (US), 2013, A500229, 63.65, 12.99, 3.13, 3.15, 12.3, 1025.0, , 
2291, GP02-340603, Japanese Patent    Corning Inc. (US), 2013, A500229, 63.33, 13.11, 3.17, 3.17, 12.4, 1040.0, , 
2292, GP02-340606, Japanese Patent    Corning Inc. (US), 2013, A500229, 62.19, 15.0, , 7.68, 11.04, 1085.0, , 
2293, GP02-340609, Japanese Patent    Corning Inc. (US), 2013, A500229, 63.61, 14.22, 1.29, 5.7, 12.18, 1025.0, , 
2294, GP02-340610, Japanese Patent    Corning Inc. (US), 2013, A500229, 67.88, 10.83, 3.6, 1.9, 14.79, 985.0, , 
2295, GP02-340611, Japanese Patent    Corning Inc. (US), 2013, A500229, 69.95, 11.01, , 5.01, 13.93, 1070.0, , 
2296, GP02-340612, Japanese Patent    Corning Inc. (US), 2013, A500229, 67.94, 12.3, 2.75, 1.46, 14.75, 1040.0, , 
2297, GP06-340613, Japanese Patent    Corning Inc. (US), 2013, A500229, 60.91, 16.05, , 7.61, 11.43, 1080.0, , 
2298, GP02-340614, Japanese Patent    Corning Inc. (US), 2013, A500229, 66.4, 10.8, 3.61, 1.9, 14.79, 1010.0, , 
2299, GP02-340615, Japanese Patent    Corning Inc. (US), 2013, A500229, 69.97, 9.0, 4.99, , 15.94, 970.0, , 
2300, GP02-340616, Japanese Patent    Corning Inc. (US), 2013, A500229, 68.95, 10.0, 4.0, 4.0, 12.95, 1105.0, , 
2301, GP02-340617, Japanese Patent    Corning Inc. (US), 2013, A500229, 71.95, 9.0, 2.99, 3.0, 12.96, 1050.0, , 
2302, GP02-340619, Japanese Patent    Corning Inc. (US), 2013, A500229, 66.44, 13.14, 1.39, 3.74, 14.84, 1050.0, , 
2303, GP02-340620, Japanese Patent    Corning Inc. (US), 2013, A500229, 65.88, 12.84, 3.6, 1.9, 14.78, 1070.0, , 
2304, GP02-340621, Japanese Patent    Corning Inc. (US), 2013, A500229, 65.03, 14.01, , 6.0, 14.86, 1050.0, , 
2305, GP02-340622, Japanese Patent    Corning Inc. (US), 2013, A500229, 64.1, 15.35, , 4.92, 15.53, 1040.0, , 
2306, GP02-340623, Japanese Patent    Corning Inc. (US), 2013, A500229, 67.18, 10.45, 4.7, 2.0, 12.23, 1040.0, , 
2307, GP02-340804, US Patent    Pilkington (GB), 2013, A8461070, 74.78, 0.69, 0.03, 5.33, 15.1, 965.0, , 
2308, GP02-340805, US Patent    Pilkington (GB), 2013, A8461070, 74.25, 0.68, 0.03, 5.3, 14.98, 970.0, , 
2309, GP02-340807, US Patent    Pilkington (GB), 2013, A8461070, 74.99, 0.7, 0.03, 5.35, 15.15, 977.0, , 
2310, GP02-340814, US Patent    Pilkington (GB), 2013, A8461070, 74.94, 0.69, 0.03, 5.35, 15.13, 970.0, , 
2311, GP02-340818, US Patent    Pilkington (GB), 2013, A8461070, 74.56, 0.69, 0.03, 5.35, 15.17, 965.0, , 
2312, GP02-340820, US Patent    Pilkington (GB), 2013, A8461070, 74.56, 0.69, 0.03, 5.35, 15.17, 965.0, , 
2313, GP02-340829, US Patent    Pilkington (GB), 2013, A8461070, 74.46, 0.69, 0.03, 5.34, 15.15, 965.0, , 
2314, GP03-340866, European Patent    Nitto Boseki (J), 2011, A2581350, 61.59, 12.72, 18.45, 7.24, , 1305.0, , 
2315, GP03-340867, European Patent    Nitto Boseki (J), 2011, A2581350, 61.03, 12.01, 19.8, 7.06, 0.1, 1286.0, , 
2316, GP03-340868, European Patent    Nitto Boseki (J), 2011, A2581350, 61.3, 12.06, 18.36, 8.18, 0.1, 1271.0, , 
2317, GP03-340869, European Patent    Nitto Boseki (J), 2011, A2581350, 61.76, 12.17, 15.47, 10.46, 0.1, 1238.0, , 
2318, GP03-340870, European Patent    Nitto Boseki (J), 2011, A2581350, 59.1, 12.05, 18.35, 10.36, 0.1, 1223.0, , 
2319, GP03-340871, European Patent    Nitto Boseki (J), 2011, A2581350, 58.85, 12.0, 19.78, 9.23, 0.1, 1241.0, , 
2320, GP03-340872, European Patent    Nitto Boseki (J), 2011, A2581350, 59.61, 12.03, 19.07, 9.25, , 1241.0, , 
2321, GP03-340873, European Patent    Nitto Boseki (J), 2011, A2581350, 60.17, 12.06, 18.36, 9.27, 0.1, 1254.0, , 
2322, GP03-340874, European Patent    Nitto Boseki (J), 2011, A2581350, 59.88, 12.39, 18.4, 9.29, , 1246.0, , 
2323, GP03-340875, European Patent    Nitto Boseki (J), 2011, A2581350, 59.5, 12.71, 18.44, 9.31, , 1268.0, , 
2324, GP03-340876, European Patent    Nitto Boseki (J), 2011, A2581350, 59.13, 12.35, 19.11, 9.27, 0.1, 1262.0, , 
2325, GP03-340877, European Patent    Nitto Boseki (J), 2011, A2581350, 60.1, 12.03, 19.07, 8.7, 0.1, 1262.0, , 
2326, GP03-340878, European Patent    Nitto Boseki (J), 2011, A2581350, 60.47, 12.72, 18.45, 8.22, 0.1, 1286.0, , 
2327, GP03-340879, European Patent    Nitto Boseki (J), 2011, A2581350, 59.9, 12.01, 19.8, 8.15, 0.1, 1262.0, , 
2328, GP03-340880, European Patent    Nitto Boseki (J), 2011, A2581350, 63.73, 12.74, 18.48, 5.05, , 1357.0, , 
2329, GP03-340881, European Patent    Nitto Boseki (J), 2011, A2581350, 62.66, 12.73, 18.47, 6.14, , 1325.0, , 
2330, GP03-340882, European Patent    Nitto Boseki (J), 2011, A2581350, 59.36, 12.38, 18.39, 9.83, , 1242.0, , 
2331, GP03-340883, European Patent    Nitto Boseki (J), 2011, A2581350, 59.91, 12.41, 17.68, 9.86, 0.1, 1249.0, , 
2332, GP03-340884, European Patent    Nitto Boseki (J), 2011, A2581350, 59.65, 12.36, 19.12, 8.73, 0.1, 1259.0, , 
2333, GP03-340904, European Patent    Owens Corning  (US), 2012, A2588424, 75.63, 3.16, 15.95, 0.35, 0.12, 1479.0, , 
2334, GP03-340905, European Patent    Owens Corning  (US), 2012, A2588424, 73.43, 5.38, 15.95, 0.34, 0.11, 1373.0, , 
2335, GP03-340906, European Patent    Owens Corning  (US), 2012, A2588424, 71.24, 3.11, 20.46, 0.35, 0.12, 1457.0, , 
2336, GP03-340907, European Patent    Owens Corning  (US), 2012, A2588424, 72.35, 3.2, 16.37, 3.03, 0.14, 1447.0, , 
2337, GP03-340914, European Patent    Owens Corning  (US), 2012, A2588424, 73.59, 3.49, 18.11, 0.72, 0.29, 1479.0, , 
2338, GP02-341180, US Patent    Corning Inc. (US), 2014, AW120641, 65.58, 14.5, , , 15.51, 1040.0, , 
2339, GP02-341181, US Patent    Corning Inc. (US), 2014, AW120641, 65.64, 14.52, , , 15.29, 1245.0, , 
2340, GP03-342467, US Patent    Corning Inc. (US), 2016, A9440875, 72.37, 12.12, 4.92, 5.66, , 1235.0, , 
2341, GP03-342477, US Patent    Corning Inc. (US), 2016, A9440875, 73.74, 11.82, 4.54, 4.9, , 1235.0, , 
2342, GP02-342632, Japanese Patent    Corning Inc. (US), 2015, AW077135, 70.27, 10.39, 3.09, , 15.42, 985.0, , 
2343, GP02-342655, Japanese Patent    Others, 2015, AW027896, 66.0, 9.2, 8.1, , 14.3, 1040.0, , 
2344, GP02-342656, Japanese Patent    Others, 2015, AW027896, 66.2, 9.2, 9.9, , 14.3, 1050.0, , 
2345, GP02-342657, Japanese Patent    Others, 2015, AW027896, 66.2, 10.8, 8.3, , 14.3, 980.0, , 
2346, GP02-342658, Japanese Patent    Others, 2015, AW027896, 67.8, 9.2, 8.3, , 14.3, 1015.0, , 
2347, GP02-342659, Japanese Patent    Others, 2015, AW027896, 63.8, 10.8, 8.3, , 14.3, 1050.0, , 
2348, GP02-342661, Japanese Patent    Others, 2015, AW027896, 65.6, 9.2, 10.1, , 14.1, 1071.0, , 
2349, GP02-342663, Japanese Patent    Others, 2015, AW027896, 68.5, 7.2, 10.2, , 14.1, 1035.0, , 
2350, GP02-342664, Japanese Patent    Others, 2015, AW027896, 70.5, 5.2, 10.2, , 14.1, 1050.0, , 
2351, GP02-342665, Japanese Patent    Others, 2015, AW027896, 67.8, 7.2, 8.3, , 14.3, 1032.0, , 
2352, GP02-342666, Japanese Patent    Others, 2015, AW027896, 66.0, 7.2, 8.3, , 14.3, 1026.0, , 
2353, GP03-342819, US Patent    PPG Industries (US), 2016, A9446983, 61.16, 6.59, 4.61, 22.51, 2.82, 1235.0, , 
2354, GP03-342822, US Patent    PPG Industries (US), 2016, A9446983, 64.28, 6.92, , 14.69, 10.39, 1185.0, , 
2355, GP02-342824, US Patent    PPG Industries (US), 2016, A9446983, 67.33, 7.44, 4.04, 4.98, 13.36, 1170.0, , 
2356, GP02-342825, US Patent    PPG Industries (US), 2016, A9446983, 64.23, 6.93, 4.63, 8.89, 11.85, 1090.0, , 
2357, GP02-342826, US Patent    PPG Industries (US), 2016, A9446983, 63.15, 6.8, 4.63, 9.64, 12.41, 1120.0, , 
2358, GP02-342844, US Patent    PPG Industries (US), 2016, A9446983, 64.9, 6.63, 0.32, 11.82, 13.18, 1139.0, , 
2359, GP03-343034, US Patent    Jushi Group (CN), 2019, A10329189, 61.22, 11.16, 15.37, 9.24, 0.13, 1198.0, , 
2360, GP03-343035, US Patent    Jushi Group (CN), 2019, A10329189, 61.14, 11.91, 14.97, 8.84, 0.21, 1198.0, , 
2361, GP03-343036, US Patent    Jushi Group (CN), 2019, A10329189, 61.52, 10.85, 15.37, 9.13, 0.11, 1200.0, , 
2362, GP03-343037, US Patent    Jushi Group (CN), 2019, A10329189, 61.12, 11.35, 15.37, 9.13, 0.14, 1201.0, , 
2363, GP03-343038, US Patent    Jushi Group (CN), 2019, A10329189, 61.46, 10.78, 15.35, 9.07, 0.11, 1202.0, , 
2364, GP03-343039, US Patent    Jushi Group (CN), 2019, A10329189, 60.37, 11.76, 15.33, 8.97, 0.14, 1208.0, , 
2365, GP03-343040, US Patent    Jushi Group (CN), 2019, A10329189, 61.46, 10.78, 15.35, 9.07, 0.11, 1202.0, , 
2366, GP03-343041, US Patent    Jushi Group (CN), 2019, A10329189, 61.54, 11.42, 15.47, 7.72, 0.14, 1203.0, , 
2367, GP03-343042, US Patent    Jushi Group (CN), 2019, A10329189, 61.18, 10.99, 15.38, 9.14, 0.14, 1205.0, , 
2368, GP03-343043, US Patent    Jushi Group (CN), 2019, A10329189, 60.45, 11.92, 15.22, 9.62, 0.15, 1208.0, , 
2369, GP03-343044, US Patent    Jushi Group (CN), 2019, A10329189, 61.22, 11.08, 15.49, 9.34, 0.13, 1205.0, , 
2370, GP03-343045, US Patent    Jushi Group (CN), 2019, A10329189, 62.32, 11.34, 14.9, 8.55, 0.14, 1200.0, , 
2371, GP03-343046, US Patent    Jushi Group (CN), 2019, A10329189, 61.14, 11.91, 14.97, 8.84, 0.21, 1198.0, , 
2372, GP03-343047, US Patent    Jushi Group (CN), 2019, A10329189, 61.16, 11.91, 14.98, 8.84, 0.21, 1204.0, , 
2373, GP03-343048, US Patent    Jushi Group (CN), 2019, A10329189, 61.03, 11.89, 14.96, 8.82, 0.2, 1210.0, , 
2374, GP03-343049, US Patent    Jushi Group (CN), 2019, A10329189, 61.04, 11.88, 14.27, 9.75, 0.21, 1203.0, , 
2375, GP03-343050, US Patent    Jushi Group (CN), 2019, A10329189, 61.33, 9.75, 15.44, 10.37, 0.17, 1206.0, , 
2376, GP03-343051, US Patent    Jushi Group (CN), 2019, A10329189, 60.55, 11.98, 15.46, 9.27, 0.13, 1203.0, , 
2377, GP03-343052, US Patent    Jushi Group (CN), 2019, A10329189, 61.09, 11.8, 15.6, 8.84, 0.23, 1203.0, , 
2378, GP03-343053, US Patent    Jushi Group (CN), 2019, A10329189, 61.33, 12.07, 15.34, 8.64, 0.22, 1203.0, , 
2379, GP03-343054, US Patent    Jushi Group (CN), 2019, A10329189, 61.22, 11.16, 15.37, 9.24, 0.13, 1198.0, , 
2380, GP03-343133, US Patent    PPG Industries (US), 2019, A0039945, 63.42, 9.34, 9.63, 14.57, 0.05, 1197.0, , 
2381, GP03-343134, US Patent    PPG Industries (US), 2019, A0039945, 63.95, 9.56, 9.65, 13.97, 0.05, 1201.0, , 
2382, GP03-343135, US Patent    PPG Industries (US), 2019, A0039945, 64.2, 11.05, 11.42, 8.59, 0.2, 1376.0, , 
2383, GP03-343136, US Patent    PPG Industries (US), 2019, A0039945, 64.1, 9.58, 9.67, 14.0, 0.05, 1198.0, , 
2384, GP03-343137, US Patent    PPG Industries (US), 2019, A0039945, 62.57, 9.88, 13.39, 10.81, 0.19, 1194.0, , 
2385, GP03-343138, US Patent    PPG Industries (US), 2019, A0039945, 64.8, 11.16, 11.53, 8.67, 0.2, 1197.0, , 
2386, GP03-343139, US Patent    PPG Industries (US), 2019, A0039945, 61.53, 9.44, 13.34, 12.17, 0.2, 1240.0, , 
2387, GP03-343140, US Patent    PPG Industries (US), 2019, A0039945, 65.81, 11.26, 18.38, 0.81, 1.2, 1324.0, , 
2388, GP03-343141, US Patent    PPG Industries (US), 2019, A0039945, 61.47, 9.46, 11.92, 14.31, 0.03, 1212.0, , 
2389, GP03-343142, US Patent    PPG Industries (US), 2019, A0039945, 62.54, 10.68, 16.99, 7.15, 0.17, 1237.0, , 
2390, GP03-343144, US Patent    PPG Industries (US), 2019, A0039945, 62.45, 10.67, 16.8, 6.61, 0.04, 1237.0, , 
2391, GP03-343146, US Patent    PPG Industries (US), 2019, A0039945, 63.35, 11.37, 16.0, 6.13, 0.04, 1233.0, , 
2392, GP03-343147, US Patent    PPG Industries (US), 2019, A0039945, 61.22, 9.22, 12.32, 15.71, 0.03, 1208.0, , 
2393, GP03-343148, US Patent    PPG Industries (US), 2019, A0039945, 60.56, 9.12, 12.18, 15.55, 0.03, 1206.0, , 
2394, GP03-343149, US Patent    PPG Industries (US), 2019, A0039945, 61.06, 9.2, 12.29, 15.67, 0.03, 1204.0, , 
2395, GP03-343150, US Patent    PPG Industries (US), 2019, A0039945, 66.89, 8.43, 0.26, 22.6, 0.01, 1272.0, , 
2396, GP03-343151, US Patent    PPG Industries (US), 2019, A0039945, 61.99, 9.0, 12.01, 13.9, , 1337.0, , 
2397, GP03-343152, US Patent    PPG Industries (US), 2019, A0039945, 62.01, 9.0, 11.99, 13.91, , 1184.0, , 
2398, GP03-343154, US Patent    PPG Industries (US), 2019, A0039945, 64.87, 11.15, 13.03, 6.84, 0.04, 1185.0, , 
2399, GP03-343155, US Patent    PPG Industries (US), 2019, A0039945, 63.68, 9.4, 13.83, 8.86, 0.04, 1219.0, , 
2400, GP03-343156, US Patent    PPG Industries (US), 2019, A0039945, 64.66, 10.44, 15.89, 5.32, 0.04, 1234.0, , 
2401, GP03-343157, US Patent    PPG Industries (US), 2019, A0039945, 63.01, 10.27, 18.6, 4.47, 0.04, 1242.0, , 
2402, GP03-343158, US Patent    PPG Industries (US), 2019, A0039945, 66.35, 9.18, 15.74, 5.72, 0.03, 1330.0, , 
2403, GP03-343159, US Patent    PPG Industries (US), 2019, A0039945, 69.28, 11.08, 14.97, 0.1, 0.03, 1347.0, , 
2404, GP03-343160, US Patent    PPG Industries (US), 2019, A0039945, 64.9, 10.47, 15.95, 5.34, 0.04, 1234.0, , 
2405, GP03-343161, US Patent    PPG Industries (US), 2019, A0039945, 63.23, 10.31, 18.67, 4.49, 0.04, 1259.0, , 
2406, GP03-343162, US Patent    PPG Industries (US), 2019, A0039945, 64.89, 11.11, 13.88, 6.13, 0.04, 1188.0, , 
2407, GP03-343164, US Patent    PPG Industries (US), 2019, A0039945, 63.95, 10.5, 12.75, 8.18, 0.04, 1167.0, , 
2408, GP03-343165, US Patent    PPG Industries (US), 2019, A0039945, 63.31, 10.88, 15.13, 6.68, 0.04, 1200.0, , 
2409, GP02-343368, US Patent    Corning Inc. (US), 2019, A0077696, 70.27, 10.39, 3.09, , 15.42, 985.0, , 
2410, GP02-343369, US Patent    Corning Inc. (US), 2019, A0077696, 69.18, 11.0, 3.08, , 15.46, 1000.0, , 
2411, GP02-343380, US Patent    Corning Inc. (US), 2019, A0077696, 72.25, 9.04, 3.09, 2.01, 12.4, 990.0, , 
2412, GP02-343386, US Patent    Corning Inc. (US), 2019, A0077696, 73.38, 9.99, 0.08, 2.63, 10.85, 1000.0, , 
2413, GP02-343387, US Patent    Corning Inc. (US), 2019, A0077696, 73.27, 9.99, 0.11, 4.15, 9.41, 1100.0, , 
2414, GP03-343388, US Patent    Others, 2019, A0077699, 62.04, 10.09, 14.13, 10.71, 0.21, 1203.0, , 
2415, GP03-343389, US Patent    Others, 2019, A0077699, 60.15, 11.61, 14.21, 10.99, 0.23, 1209.0, , 
2416, GP03-343390, US Patent    Others, 2019, A0077699, 61.28, 10.59, 16.33, 9.08, 0.23, 1207.0, , 
2417, GP03-343391, US Patent    Others, 2019, A0077699, 62.73, 10.48, 15.05, 8.57, 0.21, 1197.0, , 
2418, GP03-343392, US Patent    Others, 2019, A0077699, 60.78, 10.61, 16.1, 9.37, 0.21, 1208.0, , 
2419, GP03-343393, US Patent    Others, 2019, A0077699, 60.14, 11.61, 14.22, 10.99, 0.23, 1206.0, , 
2420, GP03-343394, US Patent    Others, 2019, A0077699, 61.34, 9.77, 13.65, 12.35, 0.24, 1196.0, , 
2421, GP03-343395, US Patent    Others, 2019, A0077699, 61.54, 9.73, 14.98, 10.87, 0.24, 1203.0, , 
2422, GP03-343396, US Patent    Others, 2019, A0077699, 61.83, 9.55, 15.28, 10.43, 0.24, 1200.0, , 
2423, GP03-343397, US Patent    Others, 2019, A0077699, 60.48, 9.43, 12.23, 15.47, 0.23, 1206.0, , 
2424, GP03-343398, US Patent    Others, 2019, A0077699, 60.99, 10.05, 13.92, 12.65, 0.23, 1203.0, , 
2425, GP03-343399, US Patent    Others, 2019, A0077699, 61.25, 10.59, 16.32, 9.08, 0.23, 1207.0, , 
2426, GP03-343400, US Patent    Others, 2019, A0077699, 62.73, 10.48, 15.05, 8.57, 0.21, 1197.0, , 
2427, GP03-343401, US Patent    Others, 2019, A0077699, 62.59, 10.46, 15.03, 8.89, 0.21, 1199.0, , 
2428, GP03-343402, US Patent    Others, 2019, A0077699, 61.57, 10.33, 14.37, 10.77, 0.21, 1204.0, , 
2429, GP03-343403, US Patent    Others, 2019, A0077699, 60.24, 11.61, 15.06, 10.5, 0.28, 1206.0, , 
2430, GP03-343404, US Patent    Others, 2019, A0077699, 61.0, 9.91, 14.06, 11.87, 0.21, 1198.0, , 
2431, GP03-343405, US Patent    Others, 2019, A0077699, 62.04, 10.09, 14.13, 10.71, 0.21, 1203.0, , 
2432, GP03-343406, US Patent    Others, 2019, A0077699, 60.32, 11.52, 14.25, 10.8, 0.23, 1202.0, , 
2433, GP03-343407, US Patent    Others, 2019, A0077699, 60.14, 11.61, 14.22, 10.99, 0.23, 1206.0, , 
2434, GP03-343408, US Patent    Others, 2019, A0077699, 60.15, 11.61, 14.21, 10.99, 0.23, 1209.0, , 
2435, GP02-343445, US Patent    Corning Inc. (US), 2019, A0092679, 69.66, 9.18, 5.09, , 11.88, 965.0, , 
2436, GP03-343455, US Patent    Jushi Group (CN), 2019, A0100453, 62.14, 10.46, 15.33, 8.54, 0.21, 1199.0, , 
2437, GP03-343456, US Patent    Jushi Group (CN), 2019, A0100453, 61.95, 10.34, 17.28, 7.72, 0.21, 1205.0, , 
2438, GP03-343457, US Patent    Jushi Group (CN), 2019, A0100453, 61.71, 10.69, 15.15, 9.89, 0.23, 1200.0, , 
2439, GP03-343458, US Patent    Jushi Group (CN), 2019, A0100453, 60.52, 10.87, 15.61, 10.11, 0.23, 1203.0, , 
2440, GP03-343459, US Patent    Jushi Group (CN), 2019, A0100453, 62.07, 12.04, 14.35, 7.91, 0.13, 1201.0, , 
2441, GP03-343460, US Patent    Jushi Group (CN), 2019, A0100453, 62.29, 10.62, 16.59, 6.47, 0.28, 1205.0, , 
2442, GP03-343461, US Patent    Jushi Group (CN), 2019, A0100453, 61.97, 10.53, 15.6, 8.15, 0.18, 1205.0, , 
2443, GP03-343462, US Patent    Jushi Group (CN), 2019, A0100453, 61.86, 10.51, 15.57, 8.26, 0.18, 1204.0, , 
2444, GP03-343463, US Patent    Jushi Group (CN), 2019, A0100453, 62.04, 10.54, 14.51, 9.07, 0.24, 1205.0, , 
2445, GP03-343464, US Patent    Jushi Group (CN), 2019, A0100453, 62.18, 10.57, 15.18, 7.73, 0.24, 1205.0, , 
2446, GP03-343465, US Patent    Jushi Group (CN), 2019, A0100453, 61.85, 10.51, 15.56, 8.26, 0.23, 1206.0, , 
2447, GP03-350682, Japanese Patent    Nippon Electric Glass (J), 2012, A236759, 71.5, 10.6, , 13.8, , 1212.0, , 
2448, GP03-350684, Japanese Patent    Nippon Electric Glass (J), 2012, A236759, 71.3, 10.5, , 13.7, , 1215.0, , 
2449, GP06-351242, European Patent    Nippon Electric Glass (J), 2012, A2594536, 64.04, 12.22, 4.07, 7.6, 8.46, 1160.0, , 
2450, GP06-351245, European Patent    Nippon Electric Glass (J), 2012, A2594536, 55.75, 14.91, 7.38, 7.66, 10.66, 1181.0, , 
2451, GP06-351247, European Patent    Nippon Electric Glass (J), 2012, A2594536, 61.01, 12.91, 6.53, , 15.93, 1070.0, , 
2452, GP02-351425, Japanese Patent    AGC (J), 2011, AW049146, 66.0, 9.0, 6.0, , 17.0, 1000.0, , 
2453, GP02-351426, Japanese Patent    AGC (J), 2011, AW049146, 74.0, 5.0, 6.0, , 11.0, 1000.0, , 
2454, GP02-351427, Japanese Patent    AGC (J), 2011, AW049146, 64.2, 8.0, 10.5, 0.1, 12.5, 1154.0, , 
2455, GP03-351431, US Patent    OCV Intellectual Capital (US), 2013, A8341978, 64.23, 11.18, 14.48, 9.33, 0.7, 1238.0, , 
2456, GP03-351432, US Patent    OCV Intellectual Capital (US), 2013, A8341978, 64.61, 12.08, 17.21, 5.32, 0.7, 1279.0, , 
2457, GP03-351433, US Patent    OCV Intellectual Capital (US), 2013, A8341978, 63.9, 10.43, 12.2, 12.69, 0.7, 1261.0, , 
2458, GP03-351434, US Patent    OCV Intellectual Capital (US), 2013, A8341978, 65.96, 9.97, 10.19, 12.4, 0.75, 1242.0, , 
2459, GP03-351435, US Patent    OCV Intellectual Capital (US), 2013, A8341978, 63.19, 11.46, 14.76, 9.61, 0.25, 1238.0, , 
2460, GP03-351436, US Patent    OCV Intellectual Capital (US), 2013, A8341978, 65.69, 11.3, 14.75, 7.67, 0.25, 1281.0, , 
2461, GP03-351437, US Patent    OCV Intellectual Capital (US), 2013, A8341978, 66.47, 9.04, 9.15, 15.34, , 1301.0, , 
2462, GP03-351438, US Patent    OCV Intellectual Capital (US), 2013, A8341978, 66.97, 9.11, 7.68, 15.46, , 1317.0, , 
2463, GP03-351624, US Patent    Nippon Sheet Glass (J), 2013, A8383531, 62.48, 6.7, 4.81, 24.84, 0.3, 1207.0, , 
2464, GP03-351625, US Patent    Nippon Sheet Glass (J), 2013, A8383531, 62.5, 6.7, 4.59, 23.73, 0.37, 1199.0, , 
2465, GP03-351626, US Patent    Nippon Sheet Glass (J), 2013, A8383531, 62.01, 6.7, 4.75, 24.51, 0.57, 1195.0, , 
2466, GP03-351627, US Patent    Nippon Sheet Glass (J), 2013, A8383531, 62.99, 6.7, 4.61, 23.73, 0.55, 1205.0, , 
2467, GP03-351628, US Patent    Nippon Sheet Glass (J), 2013, A8383531, 62.49, 6.7, 4.86, 25.08, , 1211.0, , 
2468, GP03-351629, US Patent    Nippon Sheet Glass (J), 2013, A8383531, 62.5, 6.7, 4.86, 25.27, 0.38, 1216.0, , 
2469, GP03-351630, US Patent    Nippon Sheet Glass (J), 2013, A8383531, 62.0, 6.7, 4.86, 25.08, 0.38, 1204.0, , 
2470, GP03-351631, US Patent    Nippon Sheet Glass (J), 2013, A8383531, 61.25, 7.45, 4.86, 25.08, 0.38, 1203.0, , 
2471, GP03-351632, US Patent    Nippon Sheet Glass (J), 2013, A8383532, 61.0, 6.7, 4.93, 25.38, , 1208.0, , 
2472, GP03-351633, US Patent    Nippon Sheet Glass (J), 2013, A8383532, 62.01, 6.7, 4.81, 24.88, , 1207.0, , 
2473, GP03-351634, US Patent    Nippon Sheet Glass (J), 2013, A8383532, 62.5, 6.2, 4.63, 23.87, , 1197.0, , 
2474, GP03-351635, US Patent    Nippon Sheet Glass (J), 2013, A8383532, 61.99, 6.7, 4.63, 23.87, , 1189.0, , 
2475, GP03-351636, US Patent    Nippon Sheet Glass (J), 2013, A8383532, 60.99, 6.7, 4.95, 25.56, , 1198.0, , 
2476, GP03-351637, US Patent    Nippon Sheet Glass (J), 2013, A8383532, 61.0, 6.7, 4.94, 25.56, , 1191.0, , 
2477, GP03-351639, US Patent    Nippon Sheet Glass (J), 2013, A8383532, 62.01, 6.7, 4.62, 23.87, 0.4, 1198.0, , 
2478, GP03-351640, US Patent    Nippon Sheet Glass (J), 2013, A8383532, 62.0, 6.7, 4.79, 24.71, , 1203.0, , 
2479, GP03-351641, US Patent    Nippon Sheet Glass (J), 2013, A8383532, 61.99, 6.7, 4.81, 24.8, , 1205.0, , 
2480, GP03-351916, European Patent    AGC (J), 2013, A2650262, 68.27, 8.06, 16.15, 5.64, , 1296.0, , 
2481, GP03-351917, European Patent    AGC (J), 2013, A2650262, 69.21, 8.05, 14.63, 5.64, , 1275.0, , 
2482, GP03-351918, European Patent    AGC (J), 2013, A2650262, 68.54, 8.03, 13.54, 9.3, , 1295.0, , 
2483, GP03-351919, European Patent    AGC (J), 2013, A2650262, 68.59, 8.13, 14.93, 5.8, , 1285.0, , 
2484, GP03-351922, European Patent    AGC (J), 2013, A2650262, 66.54, 7.67, 18.95, 5.04, , 1312.0, , 
2485, GP03-351923, European Patent    AGC (J), 2013, A2650262, 67.12, 8.19, 17.08, 5.32, , 1312.0, , 
2486, GP03-351926, European Patent    AGC (J), 2013, A2650262, 68.77, 7.79, 12.43, 9.59, , 1287.0, , 
2487, GP03-351952, European Patent    AGY Holding Corp. (US), 2013, A2655276, 62.39, 13.22, 14.1, 8.7, 1.51, 1260.0, , 
2488, GP03-351953, European Patent    AGY Holding Corp. (US), 2013, A2655276, 61.02, 11.14, 16.23, 10.04, 1.48, 1240.0, , 
2489, GP03-351954, European Patent    AGY Holding Corp. (US), 2013, A2655276, 60.52, 10.34, 17.04, 10.54, 1.47, 1252.0, , 
2490, GP03-351955, European Patent    AGY Holding Corp. (US), 2013, A2655276, 60.62, 12.91, 15.63, 9.68, 1.07, 1257.0, , 
2491, GP03-351956, European Patent    AGY Holding Corp. (US), 2013, A2655276, 60.68, 12.94, 15.31, 9.47, 1.51, 1264.0, , 
2492, GP03-351957, European Patent    AGY Holding Corp. (US), 2013, A2655276, 60.79, 12.96, 14.59, 10.49, 1.08, 1268.0, , 
2493, GP03-351958, European Patent    AGY Holding Corp. (US), 2013, A2655276, 60.27, 12.84, 15.62, 9.68, 1.5, 1265.0, , 
2494, GP03-351959, European Patent    AGY Holding Corp. (US), 2013, A2655276, 60.14, 12.83, 15.53, 9.65, 1.08, 1250.0, , 
2495, GP03-351960, European Patent    AGY Holding Corp. (US), 2013, A2655276, 60.99, 13.0, 13.54, 11.29, 1.08, 1291.0, , 
2496, GP03-351961, European Patent    AGY Holding Corp. (US), 2013, A2655276, 60.75, 12.94, 12.21, 12.24, 1.09, 1298.0, , 
2497, GP06-351965, European Patent    AGC (J), 2013, A2660213, 68.3, 13.9, 8.1, 7.8, , 1295.0, , 
2498, GP06-351966, European Patent    AGC (J), 2013, A2660213, 68.3, 13.9, 7.2, 8.2, , 1295.0, , 
2499, GP06-351967, European Patent    AGC (J), 2013, A2660213, 68.5, 13.5, 8.5, 8.5, , 1287.0, , 
2500, GP06-351968, European Patent    AGC (J), 2013, A2660213, 68.2, 14.3, 7.0, 8.5, , 1287.0, , 
2501, GP02-352028, European Patent    Others, 2013, A2668140, 66.79, 4.79, 9.68, 1.41, 15.65, 850.0, , 
2502, GP03-352228, US Patent    Others, 2013, A0217822, 64.61, 12.08, 17.21, 5.32, 0.7, 1265.0, , 
2503, GP03-352229, US Patent    Others, 2013, A0217822, 63.92, 10.43, 12.17, 12.7, 0.7, 1261.0, , 
2504, GP03-352230, US Patent    Others, 2013, A0217822, 66.97, 9.11, 7.68, 15.46, , 1317.0, , 
2505, GP03-352231, US Patent    Others, 2013, A0217822, 64.86, 4.41, 7.44, 21.38, 0.97, 1286.0, , 
2506, GP03-352232, US Patent    Others, 2013, A0217822, 68.27, 15.32, , 16.41, , 1223.0, , 
2507, GP03-352233, US Patent    Others, 2013, A0217822, 60.13, 2.75, 16.05, 20.42, 0.65, 1370.0, , 
2508, GP03-352234, US Patent    Others, 2013, A0217822, 60.14, 3.41, 15.63, 20.17, 0.65, 1307.0, , 
2509, GP03-352235, US Patent    Others, 2013, A0217822, 58.29, 4.5, 17.1, 19.46, 0.65, 1263.0, , 
2510, GP03-352237, US Patent    Others, 2013, A0217822, 60.48, 4.6, 14.05, 19.93, 0.94, 1239.0, , 
2511, GP06-352238, US Patent    Corning Inc. (US), 2013, A0224491, 59.92, 15.98, 8.08, 0.09, 15.77, 1250.0, , 
2512, GP06-352239, US Patent    Corning Inc. (US), 2013, A0224491, 56.62, 18.63, 8.94, 0.09, 15.55, 1385.0, , 
2513, GP06-352242, US Patent    Corning Inc. (US), 2013, A0224491, 59.83, 16.01, 0.13, 8.08, 15.79, 1155.0, , 
2514, GP06-352243, US Patent    Corning Inc. (US), 2013, A0224491, 57.18, 18.71, 0.13, 8.15, 15.68, 1245.0, , 
2515, GP06-352244, US Patent    Corning Inc. (US), 2013, A0224491, 59.81, 16.02, 3.41, 4.9, 15.7, 1160.0, , 
2516, GP06-352245, US Patent    Corning Inc. (US), 2013, A0224491, 63.96, 14.39, 5.14, 2.14, 14.21, 1160.0, , 
2517, GP03-352297, US Patent    AGC (J), 2013, A0233386, 64.0, 12.0, 7.0, 4.0, 10.0, 1200.0, , 
2518, GP03-352301, US Patent    AGC (J), 2013, A0233386, 63.0, 12.0, 7.0, 4.5, 8.5, 1200.0, , 
2519, GP03-352313, US Patent    Others, 2013, A0237401, 71.24, 10.53, , 13.72, , 1215.0, , 
2520, GP03-352314, US Patent    Others, 2013, A0237401, 70.04, 10.35, 3.29, 12.31, , 1215.0, , 
2521, GP03-352318, US Patent    Others, 2013, A0244858, 61.6, 9.21, 11.06, 16.31, 0.65, 1207.0, , 
2522, GP03-352319, US Patent    Others, 2013, A0244858, 60.83, 9.26, 10.74, 16.51, 0.66, 1208.0, , 
2523, GP03-352320, US Patent    Others, 2013, A0244858, 60.88, 9.41, 10.67, 16.43, 0.66, 1211.0, , 
2524, GP03-352321, US Patent    Others, 2013, A0244858, 61.61, 9.19, 10.59, 16.29, 0.65, 1211.0, , 
2525, GP03-352322, US Patent    Others, 2013, A0244858, 62.03, 9.24, 10.66, 16.39, 0.65, 1216.0, , 
2526, GP03-352323, US Patent    Others, 2013, A0244858, 61.93, 9.17, 10.4, 16.57, 0.06, 1213.0, , 
2527, GP03-352324, US Patent    Others, 2013, A0244858, 62.14, 8.8, 9.32, 19.16, 0.06, 1214.0, , 
2528, GP03-352325, US Patent    Others, 2013, A0244858, 62.0, 9.09, 10.54, 17.8, 0.06, 1213.0, , 
2529, GP03-352326, US Patent    Others, 2013, A0244858, 61.36, 9.05, 10.78, 16.97, 0.07, 1207.0, , 
2530, GP03-352327, US Patent    Others, 2013, A0244858, 61.83, 9.1, 10.16, 16.9, 0.08, 1204.0, , 
2531, GP02-352354, US Patent    AGC (J), 2013, A0267402, 75.31, 6.08, 4.61, , 14.0, 936.0, , 
2532, GP02-352355, US Patent    AGC (J), 2013, A0267402, 75.58, 1.01, 8.83, , 10.61, 862.0, , 
2533, GP02-352356, US Patent    AGC (J), 2013, A0267402, 77.38, 6.11, 3.31, , 9.22, 999.0, , 
2534, GP02-352360, US Patent    AGC (J), 2013, A0267402, 81.24, 0.12, 6.16, , 8.11, 1111.0, , 
2535, GP02-352363, US Patent    AGC (J), 2013, A0267402, 78.13, 0.3, 7.95, 1.08, 7.8, 1044.0, , 
2536, GP03-352399, US Patent    AGC (J), 2013, A0274086, 67.4, 13.5, 10.7, 5.2, , 1296.0, , 
2537, GP03-352400, US Patent    AGC (J), 2013, A0274086, 67.9, 13.5, 10.5, 7.1, , 1310.0, , 
2538, GP03-352401, US Patent    AGC (J), 2013, A0274086, 67.72, 13.37, 9.6, 5.15, , 1275.0, , 
2539, GP03-352402, US Patent    AGC (J), 2013, A0274086, 67.1, 13.5, 9.8, 5.3, , 1290.0, , 
2540, GP03-352403, US Patent    AGC (J), 2013, A0274086, 66.5, 13.2, 12.2, 5.5, , 1312.0, , 
2541, GP03-352406, US Patent    AGC (J), 2013, A0274086, 67.6, 13.0, 8.2, 8.8, , 1287.0, , 
2542, GP02-352431, US Patent    Others, 2013, A0288001, 61.1, 12.9, 6.5, , 15.9, 1150.0, , 
2543, GP02-352432, US Patent    Others, 2013, A0288001, 60.3, 13.0, 6.6, , 16.0, 1150.0, , 
2544, GP02-352435, US Patent    Others, 2013, A0288001, 64.2, 10.2, 6.4, , 15.7, 980.0, , 
2545, GP02-352436, US Patent    Others, 2013, A0288001, 62.9, 9.7, 6.5, , 15.9, 1110.0, , 
2546, GP02-352437, US Patent    Others, 2013, A0288001, 62.3, 10.3, 6.5, , 15.9, 1050.0, , 
2547, GP03-352449, US Patent    AGC (J), 2013, A0288877, 68.3, 13.9, 8.1, 7.8, , 1295.0, , 
2548, GP03-352450, US Patent    AGC (J), 2013, A0288877, 68.3, 13.9, 7.2, 8.2, , 1295.0, , 
2549, GP03-352451, US Patent    AGC (J), 2013, A0288877, 68.5, 13.5, 8.5, 8.5, , 1287.0, , 
2550, GP03-352452, US Patent    AGC (J), 2013, A0288877, 68.2, 14.3, 7.0, 8.5, , 1287.0, , 
2551, GP03-352482, US Patent    Others, 2013, A0296157, 71.66, 12.19, 6.22, 5.33, , 1230.0, , 
2552, GJ02-352608, Physics and Chemistry of  Glasses, 2013, v. 054  p. 0035, 40.0, 5.0, , , 54.0, 1003.0, , 
2553, GP03-353455, Japanese Patent    Owens Corning  (US), 2013, A500939, 61.23, 9.73, 14.99, 13.7, 0.03, 1196.0, , 
2554, GP03-353456, Japanese Patent    Owens Corning  (US), 2013, A500939, 61.35, 10.3, 14.33, 13.37, , 1235.0, , 
2555, GP03-353457, Japanese Patent    Owens Corning  (US), 2013, A500939, 61.4, 10.31, 14.34, 13.38, , 1221.0, , 
2556, GP03-353458, Japanese Patent    Owens Corning  (US), 2013, A500939, 61.48, 9.3, 15.31, 13.23, 0.24, 1224.0, , 
2557, GP03-353459, Japanese Patent    Owens Corning  (US), 2013, A500939, 61.35, 9.29, 15.28, 13.21, 0.49, 1216.0, , 
2558, GP03-353460, Japanese Patent    Owens Corning  (US), 2013, A500939, 60.48, 9.51, 15.04, 13.99, 0.98, 1199.0, , 
2559, GP03-353461, Japanese Patent    Owens Corning  (US), 2013, A500939, 61.01, 9.66, 16.79, 11.97, 0.05, 1235.0, , 
2560, GP03-353462, Japanese Patent    Owens Corning  (US), 2013, A500939, 61.23, 9.73, 14.99, 13.7, 0.03, 1196.0, , 
2561, GP03-353464, Japanese Patent    Owens Corning  (US), 2013, A500939, 58.92, 9.52, 14.67, 13.41, 0.03, 1210.0, , 
2562, GP02-353690, US Patent    Others, 2013, A0302618, 66.79, 4.79, 9.68, 1.41, 15.65, 850.0, , 
2563, GJ03-355613, J. Non-Crystalline Solids, 2015, v. 408  p. 0102, 49.03, , , 32.69, 16.34, 1275.0, , 
2564, GJ03-355614, J. Non-Crystalline Solids, 2015, v. 408  p. 0102, 50.7, , , 30.2, 14.8, 1250.0, , 
2565, GJ03-355617, J. Non-Crystalline Solids, 2015, v. 408  p. 0102, 50.3, , , 33.3, 16.4, 1290.0, , 
2566, GP02-355859, Japanese Patent    Nitto Boseki (J), 2012, AW121210, 72.5, , , 13.02, 14.48, 1009.0, , 
2567, GP02-355860, Japanese Patent    Nitto Boseki (J), 2012, AW121210, 72.49, , , 7.51, 20.0, 804.0, , 
2568, GP02-355861, Japanese Patent    Nitto Boseki (J), 2012, AW121210, 72.55, , , 2.48, 24.97, 742.0, , 
2569, GP02-355862, Japanese Patent    Nitto Boseki (J), 2012, AW121210, 74.94, , , 5.05, 20.01, 888.0, , 
2570, GP02-355863, Japanese Patent    Nitto Boseki (J), 2012, AW121210, 74.3, , , 7.47, 13.91, 830.0, , 
2571, GP02-355864, Japanese Patent    Nitto Boseki (J), 2012, AW121210, 75.01, , , 5.02, 15.06, 827.0, , 
2572, GP02-355866, Japanese Patent    Nitto Boseki (J), 2012, AW121210, 91.07, , , 2.14, 6.79, 1047.0, , 
2573, GP02-355867, Japanese Patent    Nitto Boseki (J), 2012, AW121210, 66.14, , 1.49, 3.22, 29.15, 724.0, , 
2574, GP02-355868, Japanese Patent    Nitto Boseki (J), 2012, AW121210, 65.14, , 1.47, 19.04, 14.35, 1100.0, , 
2575, GP02-355908, Japanese Patent    Nippon Sheet Glass (J), 2012, AW131824, 65.35, 7.56, 9.48, 0.89, 14.96, 995.0, , 
2576, GP02-355909, Japanese Patent    Nippon Sheet Glass (J), 2012, AW131824, 64.64, 7.58, 8.72, 0.91, 15.05, 898.0, , 
2577, GP02-355910, Japanese Patent    Nippon Sheet Glass (J), 2012, AW131824, 64.07, 8.78, 8.72, 0.91, 14.03, 1041.0, , 
2578, GP02-355911, Japanese Patent    Nippon Sheet Glass (J), 2012, AW131824, 64.99, 7.8, 8.76, 0.45, 15.07, 946.0, , 
2579, GP02-355912, Japanese Patent    Nippon Sheet Glass (J), 2012, AW131824, 65.11, 7.6, 9.22, , 15.15, 941.0, , 
2580, GP02-355914, Japanese Patent    Nippon Sheet Glass (J), 2012, AW131824, 64.26, 7.58, 8.79, 0.45, 15.02, 905.0, , 
2581, GP02-355916, Japanese Patent    Nippon Sheet Glass (J), 2012, AW131824, 64.54, 6.95, 8.79, 0.45, 14.5, 863.0, , 
2582, GP02-355917, Japanese Patent    Nippon Sheet Glass (J), 2012, AW131824, 64.35, 7.18, 8.77, 0.68, 14.96, 952.0, , 
2583, GP02-356020, Japanese Patent    Nippon Electric Glass (J), 2014, A240346, 65.97, 13.17, 3.73, , 16.91, 880.0, , 
2584, GP03-356057, Japanese Patent    AGY Holding Corp. (US), 2014, A519459, 62.39, 13.22, 14.1, 8.7, 1.51, 1260.0, , 
2585, GP03-356058, Japanese Patent    AGY Holding Corp. (US), 2014, A519459, 61.65, 12.11, 15.24, 9.41, 1.5, 1241.0, , 
2586, GP03-356059, Japanese Patent    AGY Holding Corp. (US), 2014, A519459, 61.02, 11.14, 16.23, 10.04, 1.48, 1240.0, , 
2587, GP03-356060, Japanese Patent    AGY Holding Corp. (US), 2014, A519459, 60.52, 10.34, 17.04, 10.54, 1.47, 1252.0, , 
2588, GP03-356061, Japanese Patent    AGY Holding Corp. (US), 2014, A519459, 60.62, 12.91, 15.63, 9.68, 1.07, 1257.0, , 
2589, GP03-356062, Japanese Patent    AGY Holding Corp. (US), 2014, A519459, 60.68, 12.94, 15.31, 9.47, 1.51, 1264.0, , 
2590, GP03-356063, Japanese Patent    AGY Holding Corp. (US), 2014, A519459, 60.79, 12.96, 14.59, 10.49, 1.08, 1268.0, , 
2591, GP03-356064, Japanese Patent    AGY Holding Corp. (US), 2014, A519459, 60.27, 12.84, 15.62, 9.68, 1.5, 1265.0, , 
2592, GP03-356065, Japanese Patent    AGY Holding Corp. (US), 2014, A519459, 60.14, 12.83, 15.53, 9.65, 1.08, 1250.0, , 
2593, GP03-356066, Japanese Patent    AGY Holding Corp. (US), 2014, A519459, 59.77, 12.73, 15.27, 11.07, 1.06, 1291.0, , 
2594, GP02-356409, Japanese Patent    Hoya Corp. (J), 2014, A097927, 66.97, 10.97, 3.03, 2.98, 15.97, 1000.0, , 
2595, GP02-356410, Japanese Patent    Hoya Corp. (J), 2014, A097927, 66.65, 8.25, 3.5, 3.66, 15.02, 927.0, , 
2596, GP02-356411, Japanese Patent    Hoya Corp. (J), 2014, A097927, 61.7, 11.23, 3.61, 3.78, 15.49, 927.0, , 
2597, GP02-356412, Japanese Patent    Hoya Corp. (J), 2014, A097927, 64.6, 8.28, 6.24, 1.72, 15.08, 1112.0, , 
2598, GP02-356413, Japanese Patent    Hoya Corp. (J), 2014, A097927, 64.56, 7.56, 6.48, , 18.19, 840.0, , 
2599, GP02-356415, Japanese Patent    Hoya Corp. (J), 2014, A097927, 64.56, 7.9, 8.2, , 18.24, 840.0, , 
2600, GP02-356416, Japanese Patent    Hoya Corp. (J), 2014, A097927, 64.24, 8.53, 8.19, , 15.77, 840.0, , 
2601, GP02-356417, Japanese Patent    Hoya Corp. (J), 2014, A097927, 65.36, 8.71, 7.7, , 15.67, 840.0, ,
