Repository: simoncappe/mig_verre_compo

$pip install -U scikit-learn
$pip install sklearn

File: liquidus_table_95.csv (part 8 of 11)
39, GJ02-032269, J. Australian Ceramic Soc., 1984, v. 020  p. 0053, 73.88, 0.8, , 10.91, 14.41, 974.0, , 
40, GJ02-032270, J. Australian Ceramic Soc., 1984, v. 020  p. 0053, 73.96, 0.92, , 10.7, 14.42, 974.0, , 
41, GJ02-032271, J. Australian Ceramic Soc., 1984, v. 020  p. 0053, 73.75, 0.92, , 10.6, 14.73, 964.0, , 
42, GJ02-032272, J. Australian Ceramic Soc., 1984, v. 020  p. 0053, 73.68, 0.92, , 10.38, 15.02, 956.0, , 
2602, GP02-356419, Japanese Patent    Hoya Corp. (J), 2014, A097927, 64.58, 7.84, 9.76, , 15.62, 1090.0, , 
2603, GP02-356421, Japanese Patent    Hoya Corp. (J), 2014, A097927, 64.53, 7.98, 6.52, , 20.89, 840.0, , 
2604, GP02-356423, Japanese Patent    Hoya Corp. (J), 2014, A097927, 64.24, 8.53, 8.19, , 15.77, 840.0, , 
2605, GP02-356425, Japanese Patent    Hoya Corp. (J), 2014, A097927, 65.17, 7.53, 8.27, , 15.74, 950.0, , 
2606, GP02-356426, Japanese Patent    Hoya Corp. (J), 2014, A097927, 64.58, 8.85, 8.77, , 15.58, 900.0, , 
2607, GP02-356427, Japanese Patent    Hoya Corp. (J), 2014, A097927, 64.77, 8.68, 8.16, , 15.72, 879.0, , 
2608, GP02-356428, Japanese Patent    Hoya Corp. (J), 2014, A097927, 64.19, 8.64, 8.12, , 15.63, 850.0, , 
2609, GP06-356759, US Patent    Others, 2014, A0150867, 62.19, 15.0, , 7.68, 11.04, 1085.0, , 
2610, GP06-356761, US Patent    Others, 2014, A0150867, 67.87, 10.83, 3.61, 1.9, 14.79, 1010.0, , 
2611, GP06-356762, US Patent    Others, 2014, A0150867, 69.9, 11.98, , 4.01, 14.01, 1040.0, , 
2612, GP06-356763, US Patent    Others, 2014, A0150867, 69.97, 9.0, 4.99, , 15.94, 970.0, , 
2613, GP06-356764, US Patent    Others, 2014, A0150867, 72.94, 8.08, 5.92, , 12.96, 1030.0, , 
2614, GP06-356765, US Patent    Others, 2014, A0150867, 65.71, 13.58, 0.69, 4.86, 14.88, 1045.0, , 
2615, GP06-356766, US Patent    Others, 2014, A0150867, 64.1, 15.35, , 4.92, 15.53, 1040.0, , 
2616, GP06-356767, US Patent    Others, 2014, A0150867, 66.66, 11.3, 3.65, 3.15, 10.79, 1070.0, , 
2617, GP06-356853, US Patent    Corning Inc. (US), 2014, A0179510, 72.66, 12.65, 4.88, 5.75, , 1260.0, , 
2618, GP02-356922, US Patent    AGC (J), 2014, A0235425, 69.5, 9.5, 7.5, , 13.5, 1192.0, , 
2619, GP02-356923, US Patent    AGC (J), 2014, A0235425, 69.5, 7.5, 9.5, , 13.5, 1158.0, , 
2620, GP02-356924, US Patent    AGC (J), 2014, A0235425, 69.5, 6.5, 10.5, , 13.5, 1167.0, , 
2621, GP02-356925, US Patent    AGC (J), 2014, A0235425, 74.5, 6.5, 5.5, , 13.5, 949.0, , 
2622, GP06-356997, US Patent    Corning Inc. (US), 2014, A0249017, 72.32, 12.82, 5.65, 5.57, , 1270.0, , 
2623, GP06-357093, US Patent    AGC (J), 2014, A0287905, 68.09, 13.86, 8.08, 7.78, , 1295.0, , 
2624, GP06-357094, US Patent    AGC (J), 2014, A0287905, 68.09, 13.86, 7.18, 8.18, , 1295.0, , 
2625, GP06-357095, US Patent    AGC (J), 2014, A0287905, 68.5, 13.5, 8.5, 8.5, , 1287.0, , 
2626, GP06-357096, US Patent    AGC (J), 2014, A0287905, 68.2, 14.3, 7.0, 8.5, , 1287.0, , 
2627, GP02-357220, US Patent    Corning Inc. (US), 2014, A0323286, 72.49, 9.15, 3.57, 2.31, 8.82, 1100.0, , 
2628, GP06-357419, European Patent    AGC (J), 2012, A2450319, 68.7, 14.0, 7.3, 6.7, , 1293.0, , 
2629, GP06-357420, European Patent    AGC (J), 2012, A2450319, 68.4, 14.0, 8.2, 5.2, , 1298.0, , 
2630, GP06-357422, European Patent    AGC (J), 2012, A2450319, 68.4, 13.5, 7.6, 7.1, , 1275.0, , 
2631, GP06-357451, European Patent    Corning Inc. (US), 2012, A2456727, 62.19, 15.0, , 7.68, 11.04, 1085.0, , 
2632, GP06-357453, European Patent    Corning Inc. (US), 2012, A2456727, 67.91, 10.81, 4.49, 1.91, 14.78, 1040.0, , 
2633, GP06-357454, European Patent    Corning Inc. (US), 2012, A2456727, 69.9, 11.98, , 4.01, 14.01, 1040.0, , 
2634, GP06-357455, European Patent    Corning Inc. (US), 2012, A2456727, 68.95, 10.0, 4.0, 4.0, 12.95, 1105.0, , 
2635, GP06-357456, European Patent    Corning Inc. (US), 2012, A2456727, 66.93, 10.82, 3.61, 1.9, 14.74, 1015.0, , 
2636, GP06-357457, European Patent    Corning Inc. (US), 2012, A2456727, 65.03, 14.01, , 6.0, 14.86, 1050.0, , 
2637, GP03-357487, European Patent    PPG Industries (US), 2012, A2462068, 61.16, 6.59, 4.61, 22.51, 2.82, 1235.0, , 
2638, GP03-357488, European Patent    PPG Industries (US), 2012, A2462068, 63.21, 6.8, , 14.45, 10.75, 1130.0, , 
2639, GP03-357489, European Patent    PPG Industries (US), 2012, A2462068, 64.23, 6.93, 4.63, 8.89, 11.85, 1090.0, , 
2640, GP03-357490, European Patent    PPG Industries (US), 2012, A2462068, 63.15, 6.8, 4.63, 9.64, 12.41, 1120.0, , 
2641, GP03-357497, European Patent    Owens Corning  (US), 2012, A2462069, 61.21, 10.28, 14.3, 13.34, 0.49, 1223.0, , 
2642, GP03-357498, European Patent    Owens Corning  (US), 2012, A2462069, 61.42, 9.3, 15.3, 13.22, , 1209.0, , 
2643, GP03-357499, European Patent    Owens Corning  (US), 2012, A2462069, 61.58, 9.32, 15.34, 13.25, , 1216.0, , 
2644, GP03-357500, European Patent    Owens Corning  (US), 2012, A2462069, 60.66, 9.54, 15.08, 14.03, 0.24, 1216.0, , 
2645, GP03-357501, European Patent    Owens Corning  (US), 2012, A2462069, 61.01, 9.66, 16.79, 11.97, 0.05, 1235.0, , 
2646, GP03-357503, European Patent    Owens Corning  (US), 2012, A2462069, 61.42, 9.77, 15.04, 12.66, 0.03, 1220.0, , 
2647, GP03-357504, European Patent    Owens Corning  (US), 2012, A2462069, 61.23, 9.73, 14.99, 13.7, 0.03, 1196.0, , 
2648, GP02-357709, US Patent    AGC (J), 2012, A8168313, 66.0, 10.0, 10.0, , 14.0, 1000.0, , 
2649, GP02-357711, US Patent    AGC (J), 2012, A8168313, 68.17, 7.51, 6.51, 4.0, 9.41, 1155.0, , 
2650, GP02-357714, US Patent    AGC (J), 2012, A8168313, 66.1, 7.7, 7.5, 4.0, 10.0, 1148.0, , 
2651, GP03-357738, US Patent    Saint-Gobain (FR), 2012, A8173560, 62.22, 7.46, 4.6, 23.94, 0.6, 1200.0, , 
2652, GP03-357739, US Patent    Saint-Gobain (FR), 2012, A8173560, 63.62, 7.41, 4.61, 22.98, 0.6, 1190.0, , 
2653, GP03-357740, US Patent    Saint-Gobain (FR), 2012, A8173560, 63.67, 6.92, 4.45, 23.62, 0.6, 1190.0, , 
2654, GP03-357741, US Patent    Saint-Gobain (FR), 2012, A8173560, 63.9, 6.99, 4.46, 23.64, 0.6, 1190.0, , 
2655, GP03-358047, Japanese Patent    AGC (J), 2012, AW053549, 64.0, 12.0, 7.0, 4.0, 10.0, 1200.0, , 
2656, GP03-358052, Japanese Patent    AGC (J), 2012, AW053549, 63.0, 12.0, 7.0, 4.5, 8.5, 1200.0, , 
2657, GP06-358087, Japanese Patent    AGC (J), 2012, AW077609, 67.4, 13.5, 10.7, 5.2, , 1296.0, , 
2658, GP06-358088, Japanese Patent    AGC (J), 2012, AW077609, 67.4, 13.5, 11.7, 4.2, , 1320.0, , 
2659, GP06-358089, Japanese Patent    AGC (J), 2012, AW077609, 67.72, 13.37, 9.6, 5.15, , 1275.0, , 
2660, GP06-358090, Japanese Patent    AGC (J), 2012, AW077609, 67.9, 13.5, 9.0, 8.6, , 1295.0, , 
2661, GP06-358092, Japanese Patent    AGC (J), 2012, AW077609, 66.5, 13.2, 12.2, 5.5, , 1312.0, , 
2662, GP06-358095, Japanese Patent    AGC (J), 2012, AW077609, 68.4, 13.5, 7.6, 7.1, , 1295.0, , 
2663, GP03-358107, Japanese Patent    AGC (J), 2012, AW090783, 68.3, 13.9, 8.1, 7.8, , 1295.0, , 
2664, GP03-358108, Japanese Patent    AGC (J), 2012, AW090783, 68.3, 13.9, 7.2, 8.2, , 1295.0, , 
2665, GP03-358109, Japanese Patent    AGC (J), 2012, AW090783, 68.5, 13.5, 8.5, 8.5, , 1287.0, , 
2666, GP03-358110, Japanese Patent    AGC (J), 2012, AW090783, 68.2, 14.3, 7.0, 8.5, , 1287.0, , 
2667, GP03-358112, Japanese Patent    AGC (J), 2012, AW090783, 68.3, 13.5, 9.1, 8.6, , 1312.0, , 
2668, GP03-358113, Japanese Patent    AGC (J), 2012, AW090783, 68.6, 14.3, 6.0, 9.0, , 1312.0, , 
2669, GP03-358142, European Patent    Nitto Boseki (J), 2014, A2789592, 61.86, 12.17, 15.47, 10.46, , 1238.0, , 
2670, GP03-358143, European Patent    Nitto Boseki (J), 2014, A2789592, 60.14, 12.03, 19.08, 8.71, , 1262.0, , 
2671, GP03-358144, European Patent    Nitto Boseki (J), 2014, A2789592, 59.41, 12.45, 18.26, 9.84, , 1230.0, , 
2672, GP03-358145, European Patent    Nitto Boseki (J), 2014, A2789592, 62.06, 11.32, 19.44, 7.04, 0.1, 1293.0, , 
2673, GP03-358146, European Patent    Nitto Boseki (J), 2014, A2789592, 60.05, 13.37, 15.44, 11.1, , 1285.0, , 
2674, GP03-358147, European Patent    Nitto Boseki (J), 2014, A2789592, 57.93, 11.98, 18.18, 11.87, , 1239.0, , 
2675, GP02-359641, Japanese Patent    Nippon Electric Glass (J), 2015, A024951, 61.06, 12.91, 6.51, , 15.92, 1150.0, , 
2676, GP03-359741, Japanese Patent    AGC (J), 2015, A028827, 66.32, 12.22, 13.13, 8.33, , 1285.0, , 
2677, GP03-359742, Japanese Patent    AGC (J), 2015, A028827, 64.16, 12.2, 13.11, 10.53, , 1235.0, , 
2678, GP03-359743, Japanese Patent    AGC (J), 2015, A028827, 67.07, 11.56, 13.08, 8.29, , 1345.0, , 
2679, GP03-359744, Japanese Patent    AGC (J), 2015, A028827, 64.91, 11.54, 13.06, 10.49, , 1285.0, , 
2680, GP03-359745, Japanese Patent    AGC (J), 2015, A028827, 61.91, 10.17, 14.22, 13.7, , 1210.0, , 
2681, GP03-359746, Japanese Patent    AGC (J), 2015, A028827, 71.28, 14.42, 10.31, 3.99, , 1410.0, , 
2682, GP03-359747, Japanese Patent    AGC (J), 2015, A028827, 66.33, 12.29, 10.88, 10.5, , 1255.0, , 
2683, GP03-359748, Japanese Patent    AGC (J), 2015, A028827, 66.9, 12.51, 11.08, 7.96, , 1360.0, , 
2684, GP03-359750, Japanese Patent    AGC (J), 2015, A028827, 66.8, 12.5, 10.28, 7.95, , 1250.0, , 
2685, GP02-359822, Japanese Patent    Nippon Electric Glass (J), 2015, A034123, 67.72, 10.08, 7.98, , 14.04, 1174.0, , 
2686, GP02-359833, Japanese Patent    Nippon Electric Glass (J), 2015, A038021, 64.33, 10.12, 6.41, , 15.63, 890.0, , 
2687, GP02-359834, Japanese Patent    Nippon Electric Glass (J), 2015, A038021, 63.53, 10.82, 6.41, , 15.73, 1000.0, , 
2688, GP02-359835, Japanese Patent    Nippon Electric Glass (J), 2015, A038021, 64.9, 11.0, 6.0, , 14.0, 1000.0, , 
2689, GP02-359836, Japanese Patent    Nippon Electric Glass (J), 2015, A038021, 64.9, 13.0, 3.0, 3.0, 14.0, 1020.0, , 
2690, GP06-359891, Japanese Patent    Nippon Electric Glass (J), 2015, A042607, 64.74, 16.48, 2.2, , 16.48, 1193.0, , 
2691, GP06-359892, Japanese Patent    Nippon Electric Glass (J), 2015, A042607, 64.46, 16.42, 2.6, , 16.42, 1213.0, , 
2692, GP06-359893, Japanese Patent    Nippon Electric Glass (J), 2015, A042607, 65.2, 15.4, 2.9, , 16.4, 1148.0, , 
2693, GP06-359897, Japanese Patent    Nippon Electric Glass (J), 2015, A042607, 66.13, 13.33, 3.21, , 17.23, 985.0, , 
2694, GP06-359898, Japanese Patent    Nippon Electric Glass (J), 2015, A042607, 66.27, 13.01, 3.5, , 17.12, 1013.0, , 
2695, GP06-359899, Japanese Patent    Nippon Electric Glass (J), 2015, A042607, 66.17, 13.01, 3.8, , 16.92, 1013.0, , 
2696, GP02-359992, Japanese Patent    Nippon Electric Glass (J), 2015, A051882, 73.9, 8.7, , , 13.0, 882.0, , 
2697, GP02-360383, Japanese Patent    Nippon Electric Glass (J), 2015, A091739, 69.7, 8.5, 5.96, 0.45, 13.98, 900.0, , 
2698, GP02-360384, Japanese Patent    Nippon Electric Glass (J), 2015, A091739, 69.0, 10.32, 5.38, , 15.13, 1045.0, , 
2699, GP02-360386, Japanese Patent    Nippon Electric Glass (J), 2015, A091739, 64.58, 7.95, 10.21, 0.23, 12.56, 1107.0, , 
2700, GP02-360387, Japanese Patent    Nippon Electric Glass (J), 2015, A091739, 64.93, 16.21, 2.16, , 16.52, 1181.0, , 
2701, GP02-360388, Japanese Patent    Nippon Electric Glass (J), 2015, A091739, 68.14, 13.91, 2.13, , 15.64, 1081.0, , 
2702, GP02-360441, Japanese Patent    Others, 2015, A093830, 58.96, 14.14, 9.31, , 14.87, 1260.0, , 
2703, GP02-360442, Japanese Patent    Others, 2015, A093830, 59.54, 14.94, 7.75, , 15.02, 1220.0, , 
2704, GP03-360477, Japanese Patent    PPG Industries (US), 2015, A098436, 64.28, 6.92, , 14.69, 10.39, 1185.0, , 
2705, GP03-360481, Japanese Patent    PPG Industries (US), 2015, A098436, 64.98, 7.01, , 12.36, 11.99, 1135.0, , 
2706, GP03-360482, Japanese Patent    PPG Industries (US), 2015, A098436, 64.23, 6.93, 4.63, 8.89, 11.85, 1090.0, , 
2707, GP03-360763, US Patent    Corning Inc. (US), 2015, A8975198, 72.32, 12.82, 5.65, 5.57, , 1270.0, , 
2708, GP03-360781, US Patent    OCV Intellectual Capital (US), 2015, A8987154, 61.23, 9.73, 14.99, 13.7, 0.03, 1196.0, , 
2709, GP03-360782, US Patent    OCV Intellectual Capital (US), 2015, A8987154, 61.32, 10.3, 14.32, 13.36, , 1233.0, , 
2710, GP03-360783, US Patent    OCV Intellectual Capital (US), 2015, A8987154, 61.42, 10.32, 14.35, 13.39, , 1234.0, , 
2711, GP03-360784, US Patent    OCV Intellectual Capital (US), 2015, A8987154, 61.29, 9.28, 15.26, 13.19, 0.98, 1223.0, , 
2712, GP03-360785, US Patent    OCV Intellectual Capital (US), 2015, A8987154, 61.46, 9.3, 15.31, 13.23, , 1229.0, , 
2713, GP03-360786, US Patent    OCV Intellectual Capital (US), 2015, A8987154, 61.58, 9.32, 15.34, 13.25, , 1216.0, , 
2714, GP03-360787, US Patent    OCV Intellectual Capital (US), 2015, A8987154, 60.67, 9.55, 15.09, 14.04, , 1219.0, , 
2715, GP03-360788, US Patent    OCV Intellectual Capital (US), 2015, A8987154, 61.01, 9.66, 16.79, 11.97, 0.05, 1235.0, , 
2716, GP03-360789, US Patent    OCV Intellectual Capital (US), 2015, A8987154, 61.23, 9.73, 14.99, 13.7, 0.03, 1196.0, , 
2717, GP03-360794, US Patent    Corning Inc. (US), 2015, A8993465, 74.05, 12.03, 4.34, 4.73, , 1245.0, , 
2718, GP03-360801, US Patent    Corning Inc. (US), 2015, A8993465, 73.74, 11.82, 4.54, 4.9, , 1235.0, , 
2719, GP03-360959, US Patent    OCV Intellectual Capital (US), 2015, A9029279, 75.63, 3.16, 15.95, 0.35, 0.12, 1479.0, , 
2720, GP03-360960, US Patent    OCV Intellectual Capital (US), 2015, A9029279, 73.43, 5.38, 15.95, 0.34, 0.11, 1373.0, , 
2721, GP03-360961, US Patent    OCV Intellectual Capital (US), 2015, A9029279, 71.24, 3.11, 20.46, 0.35, 0.12, 1457.0, , 
2722, GP03-360962, US Patent    OCV Intellectual Capital (US), 2015, A9029279, 72.35, 3.2, 16.37, 3.03, 0.14, 1447.0, , 
2723, GP03-360966, US Patent    OCV Intellectual Capital (US), 2015, A9029279, 73.59, 3.49, 18.11, 0.72, 0.29, 1479.0, , 
2724, GP02-361026, US Patent    Nippon Electric Glass (J), 2015, A0004390, 66.6, 13.51, 3.26, , 16.41, 1046.0, , 
2725, GP02-361027, US Patent    Nippon Electric Glass (J), 2015, A0004390, 70.75, 12.43, 2.27, , 14.33, 1034.0, , 
2726, GP02-361030, US Patent    Nippon Electric Glass (J), 2015, A0004390, 65.67, 16.37, 3.31, , 14.43, 1253.0, , 
2727, GP02-361031, US Patent    Nippon Electric Glass (J), 2015, A0004390, 64.73, 16.44, 2.16, , 16.45, 1193.0, , 
2728, GP02-361032, US Patent    Nippon Electric Glass (J), 2015, A0004390, 66.6, 13.51, 3.26, , 16.41, 1046.0, , 
2729, GP02-361033, US Patent    Nippon Electric Glass (J), 2015, A0004390, 69.69, 12.43, 2.27, , 15.39, 954.0, , 
2730, GP02-361034, US Patent    Nippon Electric Glass (J), 2015, A0004390, 65.6, 16.44, 2.16, , 15.58, 1228.0, , 
2731, GP03-361058, US Patent    Nitto Boseki (J), 2015, A0011374, 61.03, 12.01, 19.8, 7.06, 0.1, 1286.0, , 
2732, GP03-361059, US Patent    Nitto Boseki (J), 2015, A0011374, 61.76, 12.17, 15.47, 10.46, 0.1, 1238.0, , 
2733, GP03-361060, US Patent    Nitto Boseki (J), 2015, A0011374, 58.85, 12.0, 19.78, 9.23, 0.1, 1241.0, , 
2734, GP03-361061, US Patent    Nitto Boseki (J), 2015, A0011374, 60.17, 12.06, 18.36, 9.27, 0.1, 1254.0, , 
2735, GP03-361062, US Patent    Nitto Boseki (J), 2015, A0011374, 59.5, 12.71, 18.44, 9.31, , 1268.0, , 
2736, GP03-361063, US Patent    Nitto Boseki (J), 2015, A0011374, 59.13, 12.35, 19.11, 9.27, 0.1, 1262.0, , 
2737, GP03-361064, US Patent    Nitto Boseki (J), 2015, A0011374, 60.1, 12.03, 19.07, 8.7, 0.1, 1262.0, , 
2738, GP03-361065, US Patent    Nitto Boseki (J), 2015, A0011374, 59.9, 12.01, 19.8, 8.15, 0.1, 1262.0, , 
2739, GP03-361066, US Patent    Nitto Boseki (J), 2015, A0011374, 59.36, 12.38, 18.39, 9.83, , 1242.0, , 
2740, GP03-361067, US Patent    Nitto Boseki (J), 2015, A0011374, 59.65, 12.36, 19.12, 8.73, 0.1, 1259.0, , 
2741, GP03-361098, US Patent    PPG Industries (US), 2015, A0018194, 63.65, 9.52, 9.6, 13.9, 0.05, 1241.0, , 
2742, GP03-361099, US Patent    PPG Industries (US), 2015, A0018194, 64.72, 11.15, 11.52, 8.66, 0.2, 1193.0, , 
2743, GP03-361100, US Patent    PPG Industries (US), 2015, A0018194, 66.56, 9.41, 13.2, 6.45, 0.19, 1260.0, , 
2744, GP03-361101, US Patent    PPG Industries (US), 2015, A0018194, 62.31, 10.64, 16.93, 7.12, 0.17, 1232.0, , 
2745, GP03-361104, US Patent    PPG Industries (US), 2015, A0018194, 63.11, 11.33, 15.94, 6.11, 0.04, 1233.0, , 
2746, GP03-361106, US Patent    PPG Industries (US), 2015, A0018194, 61.99, 9.0, 12.01, 13.9, , 1337.0, , 
2747, GP03-361107, US Patent    PPG Industries (US), 2015, A0018194, 65.66, 9.91, 16.49, 4.91, 0.04, 1267.0, , 
2748, GP03-361290, US Patent    PPG Industries (US), 2015, A0057143, 61.6, 9.21, 11.06, 16.31, 0.65, 1207.0, , 
2749, GP03-361291, US Patent    PPG Industries (US), 2015, A0057143, 61.38, 9.14, 10.6, 16.29, 0.65, 1210.0, , 
2750, GP03-361292, US Patent    PPG Industries (US), 2015, A0057143, 61.2, 9.11, 10.89, 16.24, 0.65, 1212.0, , 
2751, GP03-361293, US Patent    PPG Industries (US), 2015, A0057143, 60.9, 9.07, 11.31, 16.16, 0.65, 1211.0, , 
2752, GP03-361294, US Patent    PPG Industries (US), 2015, A0057143, 60.85, 9.27, 10.75, 16.52, 0.66, 1208.0, , 
2753, GP03-361295, US Patent    PPG Industries (US), 2015, A0057143, 60.88, 9.41, 10.67, 16.43, 0.66, 1211.0, , 
2754, GP03-361296, US Patent    PPG Industries (US), 2015, A0057143, 61.61, 9.19, 10.59, 16.29, 0.65, 1211.0, , 
2755, GP03-361297, US Patent    PPG Industries (US), 2015, A0057143, 62.03, 9.24, 10.66, 16.39, 0.65, 1216.0, , 
2756, GP03-361298, US Patent    PPG Industries (US), 2015, A0057143, 61.93, 9.17, 10.4, 16.57, 0.06, 1213.0, , 
2757, GP06-361422, US Patent    AGC (J), 2015, A0087494, 66.96, 13.43, 9.75, 5.26, , 1290.0, , 
2758, GP02-364007, Japanese Patent    AGC (J), 2015, A205816, 68.0, 10.0, 8.0, , 14.0, 1225.0, , 
2759, GP02-364011, Japanese Patent    AGC (J), 2015, A205816, 63.7, 11.4, 8.0, , 15.9, 1215.0, , 
2760, GP02-364012, Japanese Patent    AGC (J), 2015, A205816, 64.0, 12.0, 8.0, , 14.0, 1215.0, , 
2761, GP02-364013, Japanese Patent    AGC (J), 2015, A205816, 65.0, 12.5, 8.0, , 14.0, 1250.0, , 
2762, GP03-364094, Japanese Patent    AGC (J), 2015, A224150, 66.26, 12.24, 10.89, 10.51, , 1255.0, , 
2763, GP03-364095, Japanese Patent    AGC (J), 2015, A224150, 61.52, 12.05, 15.32, 11.01, , 1245.0, , 
2764, GP03-364096, Japanese Patent    AGC (J), 2015, A224150, 65.63, 15.82, 8.04, 10.4, , 1315.0, , 
2765, GP03-364097, Japanese Patent    AGC (J), 2015, A224150, 65.67, 14.71, 9.22, 10.29, , 1300.0, , 
2766, GP03-364099, Japanese Patent    AGC (J), 2015, A224150, 63.23, 10.92, 11.52, 14.23, , 1300.0, , 
2767, GP03-364236, European Patent    OCV Intellectual Capital (US), 2014, AWO062987, 48.05, 23.29, 28.66, , , 1531.0, , 
2768, GP03-364238, European Patent    OCV Intellectual Capital (US), 2014, AWO062987, 54.61, 21.45, 23.94, , , 1501.0, , 
2769, GP03-364239, European Patent    OCV Intellectual Capital (US), 2014, AWO062987, 54.18, 16.87, 28.95, , , 1445.0, , 
2770, GP03-364240, European Patent    OCV Intellectual Capital (US), 2014, AWO062987, 44.42, 22.91, 11.59, 17.85, 3.23, 1479.0, , 
2771, GP03-364241, European Patent    OCV Intellectual Capital (US), 2014, AWO062987, 53.76, 17.74, 11.22, 17.28, , 1430.0, , 
2772, GP03-364242, European Patent    OCV Intellectual Capital (US), 2014, AWO062987, 50.58, 17.76, 11.23, 17.3, 3.13, 1364.0, , 
2773, GP03-364243, European Patent    OCV Intellectual Capital (US), 2014, AWO062987, 44.78, 19.8, , 29.99, 5.43, 1300.0, , 
2774, GP03-364244, European Patent    OCV Intellectual Capital (US), 2014, AWO062987, 54.63, 16.1, , 29.27, , 1458.0, , 
2775, GP03-364245, European Patent    OCV Intellectual Capital (US), 2014, AWO062987, 48.21, 22.1, 23.95, 5.74, , 1477.0, , 
2776, GP03-364503, US Patent    AGC (J), 2015, A9108879, 68.3, 13.9, 8.1, 7.8, , 1295.0, , 
2777, GP03-364504, US Patent    AGC (J), 2015, A9108879, 68.3, 13.9, 7.2, 8.2, , 1295.0, , 
2778, GP03-364505, US Patent    AGC (J), 2015, A9108879, 68.5, 13.5, 8.5, 8.5, , 1287.0, , 
2779, GP03-364506, US Patent    AGC (J), 2015, A9108879, 68.2, 14.3, 7.0, 8.5, , 1287.0, , 
2780, GP02-364729, US Patent    Nippon Electric Glass (J), 2015, A9156726, 64.18, 8.06, 10.98, , 12.24, 1107.0, , 
2781, GP03-364887, US Patent    OCV Intellectual Capital (US), 2015, A9187361, 72.34, 13.59, 14.07, , , 1437.0, , 
2782, GP03-364888, US Patent    OCV Intellectual Capital (US), 2015, A9187361, 69.53, 13.45, 17.02, , , 1425.0, , 
2783, GP03-364891, US Patent    OCV Intellectual Capital (US), 2015, A9187361, 73.07, 12.92, 14.01, , , 1425.0, , 
2784, GP03-364892, US Patent    OCV Intellectual Capital (US), 2015, A9187361, 71.73, 11.47, 16.8, , , 1424.0, , 
2785, GP03-364893, US Patent    OCV Intellectual Capital (US), 2015, A9187361, 69.61, 12.08, 14.73, , , 1341.0, , 
2786, GP03-364894, US Patent    OCV Intellectual Capital (US), 2015, A9187361, 69.18, 12.05, 14.69, , , 1333.0, , 
2787, GP03-364895, US Patent    OCV Intellectual Capital (US), 2015, A9187361, 67.84, 12.11, 13.79, 2.2, 1.99, 1498.0, , 
2788, GP03-364919, US Patent    AGC (J), 2015, A9193622, 67.4, 13.5, 10.7, 5.2, , 1296.0, , 
2789, GP03-364920, US Patent    AGC (J), 2015, A9193622, 67.9, 13.5, 10.5, 7.1, , 1310.0, , 
2790, GP03-364921, US Patent    AGC (J), 2015, A9193622, 67.72, 13.37, 9.6, 5.15, , 1275.0, , 
2791, GP03-364922, US Patent    AGC (J), 2015, A9193622, 67.9, 13.5, 9.0, 8.6, , 1295.0, , 
2792, GP03-364923, US Patent    AGC (J), 2015, A9193622, 67.0, 13.5, 9.7, 5.4, , 1290.0, , 
2793, GP03-364924, US Patent    AGC (J), 2015, A9193622, 66.5, 13.2, 12.2, 5.5, , 1312.0, , 
2794, GP03-364966, US Patent    OCV Intellectual Capital (US), 2015, A9206068, 69.53, 13.45, 17.02, , , 1425.0, , 
2795, GP03-364969, US Patent    OCV Intellectual Capital (US), 2015, A9206068, 66.06, 13.18, 16.67, , , 1353.0, , 
2796, GP03-364970, US Patent    OCV Intellectual Capital (US), 2015, A9206068, 71.73, 11.47, 16.8, , , 1424.0, , 
2797, GP03-364972, US Patent    OCV Intellectual Capital (US), 2015, A9206068, 75.95, 8.95, 12.08, , 0.98, 1328.0, , 
2798, GP03-364973, US Patent    OCV Intellectual Capital (US), 2015, A9206068, 75.76, 9.05, 12.21, , 2.98, 1471.0, , 
2799, GP03-364974, US Patent    OCV Intellectual Capital (US), 2015, A9206068, 68.91, 12.31, 15.2, , , 1363.0, , 
2800, GP03-365059, US Patent    Nippon Sheet Glass (J), 2015, A9212288, 66.38, 6.58, 3.11, 17.12, 1.83, 1179.0, , 
2801, GP03-365060, US Patent    Nippon Sheet Glass (J), 2015, A9212288, 65.37, 7.08, 4.22, 15.52, 3.83, 1183.0, , 
2802, GP03-365061, US Patent    Nippon Sheet Glass (J), 2015, A9212288, 66.88, 5.58, 3.28, 17.47, 3.83, 1200.0, , 
2803, GP03-365062, US Patent    Nippon Sheet Glass (J), 2015, A9212288, 66.39, 8.58, 2.8, 15.44, 1.83, 1136.0, , 
2804, GP03-365063, US Patent    Nippon Sheet Glass (J), 2015, A9212288, 64.88, 6.58, 4.29, 16.47, 4.69, 1193.0, , 
2805, GP03-365064, US Patent    Nippon Sheet Glass (J), 2015, A9212288, 64.88, 6.58, 4.51, 16.63, 2.83, 1187.0, , 
2806, GP03-365065, US Patent    Nippon Sheet Glass (J), 2015, A9212288, 64.88, 6.58, 4.29, 16.46, 7.44, 1227.0, , 
2807, GP03-365067, US Patent    Nippon Sheet Glass (J), 2015, A9212288, 64.87, 6.58, 4.08, 15.68, 7.44, 1215.0, , 
2808, GP02-365092, US Patent    AvanStrate (J), 2015, A0191394, 65.07, 8.34, 3.54, 3.71, 15.19, 948.0, , 
2809, GP02-365093, US Patent    AvanStrate (J), 2015, A0191394, 66.45, 8.18, 3.55, 3.72, 13.56, 1003.0, , 
2810, GP02-365094, US Patent    AvanStrate (J), 2015, A0191394, 66.5, 7.14, 3.52, 3.68, 15.08, 968.0, , 
2811, GP02-365097, US Patent    AvanStrate (J), 2015, A0191394, 70.28, 3.9, 3.44, 3.6, 14.75, 830.0, , 
2812, GP02-365098, US Patent    AvanStrate (J), 2015, A0191394, 64.58, 7.84, 9.76, , 15.62, 1090.0, , 
2813, GP02-365099, US Patent    AvanStrate (J), 2015, A0191394, 63.69, 9.06, 8.21, , 15.72, 953.0, , 
2814, GP02-365100, US Patent    AvanStrate (J), 2015, A0191394, 64.74, 8.68, 8.16, , 15.71, 879.0, , 
2815, GP02-365101, US Patent    AvanStrate (J), 2015, A0191394, 66.71, 9.2, 3.48, 3.64, 16.27, 1021.0, , 
2816, GP03-365277, Japanese Patent    Corning Inc. (US), 2016, A011255, 72.32, 12.82, 5.65, 5.57, , 1270.0, , 
2817, GP03-365278, Japanese Patent    Corning Inc. (US), 2016, A011255, 72.66, 12.65, 4.88, 5.76, , 1260.0, , 
2818, GP03-365286, Japanese Patent    AvanStrate (J), 2016, A011256, 71.7, 11.1, , 16.1, , 1331.0, , 
2819, GP02-365447, Japanese Patent    Nippon Electric Glass (J), 2016, A028010, 64.18, 8.06, 10.98, , 12.24, 1107.0, , 
2820, GP03-367074, European Patent    PPG Industries (US), 2015, AW009686, 63.66, 9.37, 9.66, 14.63, 0.05, 1197.0, , 
2821, GP03-367075, European Patent    PPG Industries (US), 2015, AW009686, 64.72, 11.15, 11.52, 8.66, 0.2, 1193.0, , 
2822, GP03-367076, European Patent    PPG Industries (US), 2015, AW009686, 61.41, 9.42, 13.31, 12.15, 0.2, 1240.0, , 
2823, GP03-367078, European Patent    PPG Industries (US), 2015, AW009686, 62.83, 10.82, 16.91, 7.05, 0.02, 1276.0, , 
2824, GP03-367081, European Patent    PPG Industries (US), 2015, AW009686, 63.11, 11.33, 15.94, 6.11, 0.04, 1233.0, , 
2825, GP03-367082, European Patent    PPG Industries (US), 2015, AW009686, 66.54, 8.39, 0.26, 22.47, 0.01, 1272.0, , 
2826, GP03-367083, European Patent    PPG Industries (US), 2015, AW009686, 65.66, 9.91, 16.49, 4.91, 0.04, 1267.0, , 
2827, GP02-367121, European Patent    Corning Inc. (US), 2015, AW017598, 62.1, 9.0, 5.6, 7.0, 14.4, 1050.0, , 
2828, GP02-367122, European Patent    Corning Inc. (US), 2015, AW017598, 59.46, 11.01, 6.01, 7.31, 14.41, 1060.0, , 
2829, GP02-367123, European Patent    Corning Inc. (US), 2015, AW017598, 67.0, 7.1, 6.4, 4.0, 13.6, 1040.0, , 
2830, GP02-367124, European Patent    Corning Inc. (US), 2015, AW017598, 64.43, 9.09, 6.49, 4.0, 14.09, 1060.0, , 
2831, GP02-367176, European Patent    Others, 2015, AW027896, 66.0, 9.2, 8.1, , 14.3, 1040.0, , 
2832, GP02-367177, European Patent    Others, 2015, AW027896, 66.2, 9.2, 9.9, , 14.3, 1050.0, , 
2833, GP02-367178, European Patent    Others, 2015, AW027896, 66.2, 10.8, 8.3, , 14.3, 980.0, , 
2834, GP02-367179, European Patent    Others, 2015, AW027896, 67.8, 9.2, 8.3, , 14.3, 1015.0, , 
2835, GP02-367180, European Patent    Others, 2015, AW027896, 63.8, 10.8, 8.3, , 14.3, 1050.0, , 
2836, GP02-367182, European Patent    Others, 2015, AW027896, 65.6, 9.2, 10.1, , 14.1, 1071.0, , 
2837, GP02-367183, European Patent    Others, 2015, AW027896, 68.5, 7.2, 10.2, , 14.1, 1035.0, , 
2838, GP02-367184, European Patent    Others, 2015, AW027896, 70.5, 5.2, 10.2, , 14.1, 1050.0, , 
2839, GP02-367185, European Patent    Others, 2015, AW027896, 66.0, 7.2, 8.3, , 14.3, 1026.0, , 
2840, GP02-367416, European Patent    Corning Inc. (US), 2015, AW077135, 73.27, 9.98, 0.11, 3.63, 9.94, 1060.0, , 
2841, GP03-367514, European Patent    Jushi Group (CN), 2016, A3093276, 61.6, 9.31, 13.82, 12.44, 0.21, 1192.0, , 
2842, GP03-367515, European Patent    Jushi Group (CN), 2016, A3093276, 62.03, 9.59, 13.57, 12.42, 0.24, 1149.0, , 
2843, GP03-367516, European Patent    Jushi Group (CN), 2016, A3093276, 61.51, 9.37, 13.71, 12.04, 0.24, 1190.0, , 
2844, GP03-367517, European Patent    Jushi Group (CN), 2016, A3093276, 61.6, 9.31, 13.82, 12.44, 0.21, 1192.0, , 
2845, GP03-367518, European Patent    Jushi Group (CN), 2016, A3093276, 62.03, 9.59, 13.57, 12.42, 0.24, 1149.0, , 
2846, GP03-367519, European Patent    Jushi Group (CN), 2016, A3093276, 61.23, 9.58, 12.89, 12.68, 0.22, 1196.0, , 
2847, GP03-367520, European Patent    Jushi Group (CN), 2016, A3093276, 62.21, 9.13, 13.87, 12.68, 0.23, 1193.0, , 
2848, GP03-367521, European Patent    Jushi Group (CN), 2016, A3093276, 61.29, 9.36, 13.9, 11.64, 0.4, 1193.0, , 
2849, GP03-367522, European Patent    Jushi Group (CN), 2016, A3093276, 61.59, 9.23, 14.4, 11.98, 0.25, 1191.0, , 
2850, GP03-367523, European Patent    Jushi Group (CN), 2016, A3093276, 60.77, 10.25, 13.8, 12.28, 0.4, 1194.0, , 
2851, GP03-369567, US Patent    OCV Intellectual Capital (US), 2015, A0315067, 69.53, 13.45, 17.02, , , 1424.0, , 
2852, GP03-369571, US Patent    OCV Intellectual Capital (US), 2015, A0315067, 71.73, 11.47, 16.8, , , 1417.0, , 
2853, GP03-369572, US Patent    OCV Intellectual Capital (US), 2015, A0315067, 68.91, 12.31, 15.2, , , 1354.0, , 
2854, GP03-369573, US Patent    OCV Intellectual Capital (US), 2015, A0315067, 69.18, 12.05, 14.69, , , 1333.0, , 
2855, GP03-369574, US Patent    OCV Intellectual Capital (US), 2015, A0315067, 67.84, 12.11, 13.79, 2.2, 1.99, 1498.0, , 
2856, GP02-369720, US Patent    Nippon Sheet Glass (J), 2015, A0376050, 58.0, 9.7, 10.4, 0.4, 20.5, 1071.0, , 
2857, GP02-369721, US Patent    Nippon Sheet Glass (J), 2015, A0376050, 60.0, 11.5, 8.2, 0.3, 18.5, 1022.0, , 
2858, GP02-369722, US Patent    Nippon Sheet Glass (J), 2015, A0376050, 60.5, 9.1, 8.5, 0.4, 21.2, 995.0, , 
2859, GP02-369723, US Patent    Nippon Sheet Glass (J), 2015, A0376050, 61.0, 8.5, 8.9, 0.4, 21.0, 922.0, , 
2860, GP02-369724, US Patent    Nippon Sheet Glass (J), 2015, A0376050, 62.0, 10.5, 7.5, , 20.0, 873.0, , 
2861, GP02-369725, US Patent    Nippon Sheet Glass (J), 2015, A0376050, 57.0, 11.0, 9.6, 0.4, 22.0, 1026.0, , 
2862, GP02-369726, US Patent    Nippon Sheet Glass (J), 2015, A0376050, 58.0, 9.7, 10.4, 0.4, 20.5, 1064.0, , 
2863, GP02-369727, US Patent    Nippon Sheet Glass (J), 2015, A0376050, 59.0, 10.0, 9.6, 0.4, 20.5, 1031.0, , 
2864, GP02-369728, US Patent    Nippon Sheet Glass (J), 2015, A0376050, 60.5, 9.0, 9.7, 0.8, 18.8, 927.0, , 
2865, GP02-369729, US Patent    Nippon Sheet Glass (J), 2015, A0376050, 60.0, 7.8, 10.8, 0.4, 20.0, 1061.0, , 
2866, GP03-369761, US Patent    Nitto Boseki (J), 2016, A9227870, 61.59, 12.72, 18.45, 7.24, , 1305.0, , 
2867, GP03-369762, US Patent    Nitto Boseki (J), 2016, A9227870, 61.3, 12.06, 18.36, 8.18, 0.1, 1271.0, , 
2868, GP03-369763, US Patent    Nitto Boseki (J), 2016, A9227870, 59.1, 12.05, 18.35, 10.36, 0.1, 1223.0, , 
2869, GP03-369764, US Patent    Nitto Boseki (J), 2016, A9227870, 59.61, 12.03, 19.07, 9.25, , 1241.0, , 
2870, GP03-369765, US Patent    Nitto Boseki (J), 2016, A9227870, 59.88, 12.39, 18.4, 9.29, , 1246.0, , 
2871, GP03-369766, US Patent    Nitto Boseki (J), 2016, A9227870, 59.13, 12.35, 19.11, 9.27, 0.1, 1262.0, , 
2872, GP03-369767, US Patent    Nitto Boseki (J), 2016, A9227870, 60.47, 12.72, 18.45, 8.22, 0.1, 1286.0, , 
2873, GP03-369768, US Patent    Nitto Boseki (J), 2016, A9227870, 61.68, 12.33, 17.89, 7.96, 0.1, 1357.0, , 
2874, GP03-369769, US Patent    Nitto Boseki (J), 2016, A9227870, 59.36, 12.38, 18.39, 9.83, , 1242.0, , 
2875, GP03-369770, US Patent    Nitto Boseki (J), 2016, A9227870, 59.65, 12.36, 19.12, 8.73, 0.1, 1259.0, , 
2876, GP03-369829, US Patent    Nippon Sheet Glass (J), 2016, A9237994, 67.76, 4.88, 4.98, 8.95, 12.99, 1106.0, , 
2877, GP03-369830, US Patent    Nippon Sheet Glass (J), 2016, A9237994, 68.75, 4.88, 8.62, 4.31, 11.99, 1121.0, , 
2878, GP03-369832, US Patent    Nippon Sheet Glass (J), 2016, A9237994, 67.76, 4.88, 8.98, 4.95, 12.99, 1150.0, , 
2879, GP03-369833, US Patent    Nippon Sheet Glass (J), 2016, A9237994, 64.87, 6.58, 4.88, 11.87, 9.12, 1164.0, , 
2880, GP03-369834, US Patent    Nippon Sheet Glass (J), 2016, A9237994, 64.88, 6.58, 4.73, 13.03, 7.26, 1178.0, , 
2881, GP03-369835, US Patent    Nippon Sheet Glass (J), 2016, A9237994, 66.87, 6.58, 4.53, 11.22, 9.26, 1170.0, , 
2882, GP03-369836, US Patent    Nippon Sheet Glass (J), 2016, A9237994, 64.89, 6.58, 4.23, 13.02, 9.26, 1185.0, , 
2883, GP03-369837, US Patent    Nippon Sheet Glass (J), 2016, A9237994, 64.87, 6.58, 4.23, 13.51, 9.26, 1193.0, , 
2884, GP03-369838, US Patent    Nippon Sheet Glass (J), 2016, A9237994, 66.76, 4.88, 5.27, 9.46, 12.99, 1115.0, , 
2885, GP03-369839, US Patent    Nitto Boseki (J), 2016, A9242892, 61.86, 12.17, 15.47, 10.46, , 1238.0, , 
2886, GP03-369840, US Patent    Nitto Boseki (J), 2016, A9242892, 60.14, 12.03, 19.08, 8.71, , 1262.0, , 
2887, GP03-369841, US Patent    Nitto Boseki (J), 2016, A9242892, 59.41, 12.45, 18.26, 9.84, , 1230.0, , 
2888, GP03-369842, US Patent    Nitto Boseki (J), 2016, A9242892, 62.06, 11.32, 19.44, 7.04, 0.1, 1293.0, , 
2889, GP03-369843, US Patent    Nitto Boseki (J), 2016, A9242892, 60.02, 13.36, 15.43, 11.09, 0.1, 1285.0, , 
2890, GP03-369844, US Patent    Nitto Boseki (J), 2016, A9242892, 57.9, 11.97, 18.17, 11.86, 0.1, 1239.0, , 
2891, GP02-369961, US Patent    Nippon Electric Glass (J), 2016, A9269742, 66.54, 9.54, 3.22, 2.31, 15.16, 985.0, , 
2892, GP02-369962, US Patent    Nippon Electric Glass (J), 2016, A9269742, 64.52, 10.95, 5.89, , 16.47, 1005.0, , 
2893, GP03-370005, US Patent    PPG Industries (US), 2016, A9278883, 63.95, 9.56, 9.65, 13.97, 0.05, 1201.0, , 
2894, GP03-370006, US Patent    PPG Industries (US), 2016, A9278883, 64.61, 11.13, 11.49, 8.65, 0.2, 1194.0, , 
2895, GP03-370007, US Patent    PPG Industries (US), 2016, A9278883, 66.56, 9.41, 13.2, 6.45, 0.19, 1260.0, , 
2896, GP03-370009, US Patent    PPG Industries (US), 2016, A9278883, 62.31, 10.64, 16.93, 7.12, 0.17, 1232.0, , 
2897, GP03-370012, US Patent    PPG Industries (US), 2016, A9278883, 63.11, 11.33, 15.94, 6.11, 0.04, 1233.0, , 
2898, GP03-370013, US Patent    PPG Industries (US), 2016, A9278883, 66.54, 8.39, 0.26, 22.47, 0.01, 1272.0, , 
2899, GP03-370014, US Patent    PPG Industries (US), 2016, A9278883, 65.66, 9.91, 16.49, 4.91, 0.04, 1267.0, , 
2900, GP06-370352, US Patent    Eurokera (FR), 2016, A9377204, 71.39, 14.22, 9.39, 1.98, 0.63, 1410.0, , 
2901, GP03-370355, US Patent    Eurokera (FR), 2016, A9377204, 68.1, 8.96, 8.27, 14.53, , 1360.0, , 
2902, GP03-370358, US Patent    Eurokera (FR), 2016, A9377204, 68.12, 8.96, 12.63, 5.82, , 1280.0, , 
2903, GP03-370359, US Patent    Eurokera (FR), 2016, A9377204, 69.35, 9.13, 14.1, 3.46, , 1300.0, , 
2904, GP03-370374, US Patent    AGC (J), 2016, A0002095, 67.4, 13.5, 10.7, 5.2, , 1296.0, , 
2905, GP03-370375, US Patent    AGC (J), 2016, A0002095, 67.4, 13.5, 11.7, 4.2, , 1320.0, , 
2906, GP03-370376, US Patent    AGC (J), 2016, A0002095, 67.72, 13.37, 9.6, 5.15, , 1275.0, , 
2907, GP03-370377, US Patent    AGC (J), 2016, A0002095, 67.9, 13.5, 9.0, 7.1, , 1285.0, , 
2908, GP03-370378, US Patent    AGC (J), 2016, A0002095, 67.0, 13.5, 9.7, 5.4, , 1285.0, , 
2909, GP03-370379, US Patent    AGC (J), 2016, A0002095, 66.5, 13.2, 12.2, 5.5, , 1285.0, , 
2910, GP03-370382, US Patent    AGC (J), 2016, A0002095, 67.6, 13.0, 8.2, 8.8, , 1287.0, , 
2911, GP03-370509, US Patent    AGC (J), 2016, A0039710, 66.22, 12.25, 10.85, 10.47, , 1255.0, , 
2912, GP03-370595, US Patent    AGC (J), 2016, A0068427, 70.61, 7.54, 13.73, 5.27, , 1310.0, , 
2913, GP03-370600, US Patent    PPG Industries (US), 2016, A0068428, 63.66, 9.37, 9.66, 14.63, 0.05, 1197.0, , 
2914, GP03-370601, US Patent    PPG Industries (US), 2016, A0068428, 64.72, 11.15, 11.52, 8.66, 0.2, 1193.0, , 
2915, GP03-370603, US Patent    PPG Industries (US), 2016, A0068428, 62.83, 10.82, 16.91, 7.05, 0.02, 1276.0, , 
2916, GP03-370604, US Patent    PPG Industries (US), 2016, A0068428, 63.16, 10.88, 16.56, 5.54, 0.04, 1232.0, , 
2917, GP03-370606, US Patent    PPG Industries (US), 2016, A0068428, 64.21, 11.27, 15.83, 5.15, 0.04, 1240.0, , 
2918, GP03-370607, US Patent    PPG Industries (US), 2016, A0068428, 66.54, 8.39, 0.26, 22.47, 0.01, 1272.0, , 
2919, GP03-370612, US Patent    PPG Industries (US), 2016, A0068428, 66.49, 11.42, 10.18, 6.99, 0.04, 1153.0, , 
2920, GP02-370633, US Patent    AGC (J), 2016, A0083288, 68.61, 3.02, 6.15, 7.47, 14.48, 1015.0, , 
2921, GP02-370634, US Patent    AGC (J), 2016, A0083288, 68.12, 3.07, 6.18, 7.51, 14.59, 1005.0, , 
2922, GP02-370635, US Patent    AGC (J), 2016, A0083288, 68.19, 3.08, 6.35, 7.44, 14.66, 1020.0, , 
2923, GP02-370636, US Patent    AGC (J), 2016, A0083288, 69.38, 2.73, 6.65, 7.96, 12.79, 1060.0, , 
2924, GP02-370637, US Patent    AGC (J), 2016, A0083288, 69.57, 2.77, 5.95, 8.56, 12.89, 1045.0, , 
2925, GP02-370638, US Patent    AGC (J), 2016, A0083288, 69.28, 2.76, 6.84, 7.92, 12.95, 1070.0, , 
2926, GP02-370642, US Patent    AGC (J), 2016, A0083288, 68.52, 2.92, 6.12, 7.78, 14.18, 1025.0, , 
2927, GP02-370949, US Patent    Nippon Electric Glass (J), 2016, A0137550, 64.46, 7.97, 10.24, 0.23, 12.61, 1107.0, , 
2928, GP02-370950, US Patent    Nippon Electric Glass (J), 2016, A0137550, 67.72, 10.08, 7.98, , 14.04, 1174.0, , 
2929, GP03-370991, US Patent    PPG Industries (US), 2016, A0152514, 63.66, 9.37, 9.66, 14.63, 0.05, 1197.0, , 
2930, GP03-370992, US Patent    PPG Industries (US), 2016, A0152514, 64.72, 11.15, 11.52, 8.66, 0.2, 1193.0, , 
2931, GP03-370994, US Patent    PPG Industries (US), 2016, A0152514, 65.66, 9.91, 16.49, 4.91, 0.04, 1267.0, , 
2932, GP03-370995, US Patent    PPG Industries (US), 2016, A0152514, 62.83, 10.82, 16.91, 7.05, 0.02, 1276.0, , 
2933, GP03-370996, US Patent    PPG Industries (US), 2016, A0152514, 62.31, 10.64, 16.93, 7.12, 0.17, 1232.0, , 
2934, GP03-370998, US Patent    PPG Industries (US), 2016, A0152514, 63.13, 11.33, 15.94, 6.11, 0.02, 1233.0, , 
2935, GP03-370999, US Patent    PPG Industries (US), 2016, A0152514, 66.54, 8.39, 0.26, 22.47, 0.01, 1272.0, , 
2936, GP03-371044, US Patent    Corning Inc. (US), 2016, A0168013, 72.32, 12.82, 5.65, 5.57, , 1270.0, , 
2937, GP03-371317, Japanese Patent    Corning Inc. (US), 2016, A052987, 72.32, 12.82, 5.65, 5.57, , 1270.0, , 
2938, GP02-371548, Japanese Patent    Nippon Electric Glass (J), 2016, A113340, 65.31, 6.8, 6.1, 4.61, 13.72, 1000.0, , 
2939, GP02-371550, Japanese Patent    Nippon Electric Glass (J), 2016, A113340, 62.95, 8.76, 6.33, 4.55, 13.9, 1026.0, , 
2940, GP02-371551, Japanese Patent    Nippon Electric Glass (J), 2016, A113340, 65.3, 9.42, 6.35, 4.57, 10.84, 1126.0, , 
2941, GP02-371553, Japanese Patent    Nippon Electric Glass (J), 2016, A113340, 62.9, 11.02, 4.94, 2.52, 18.02, 965.0, , 
2942, GP02-371652, Japanese Patent    AGC (J), 2016, A117649, 68.17, 7.51, 6.51, 4.0, 9.41, 1155.0, , 
2943, GP03-371723, Japanese Patent    Corning Inc. (US), 2016, A505502, 72.32, 12.82, 5.65, 5.57, , 1270.0, , 
2944, GP03-371782, Japanese Patent    AGC (J), 2013, AW172307, 67.07, 13.49, 9.8, 5.3, 0.04, 1300.0, , 
2945, GP03-371805, Japanese Patent    AGC (J), 2013, AW180220, 67.1, 13.5, 9.8, 5.3, , 1300.0, , 
2946, GP03-371809, Japanese Patent    AGC (J), 2013, AW183539, 67.13, 13.49, 9.79, 5.29, , 1290.0, , 
2947, GP03-371811, Japanese Patent    AGC (J), 2013, AW183569, 67.0, 13.5, 10.0, 5.0, , 1285.0, , 
2948, GP03-371813, Japanese Patent    AGC (J), 2013, AW183569, 66.5, 13.0, 12.7, 4.7, , 1310.0, , 
2949, GP03-371814, Japanese Patent    AGC (J), 2013, AW183569, 68.4, 13.5, 7.6, 7.1, , 1295.0, , 
2950, GP03-371816, Japanese Patent    AGC (J), 2013, AW183625, 66.89, 13.42, 9.74, 5.25, , 1290.0, , 
2951, GJ03-373185, Int. J. Applied Glass Science, 2016, v. 007  p. 0139, 46.14, , , 26.91, 24.35, 1185.0, , 
2952, GJ03-373201, Int. J. Applied Glass Science, 2016, v. 007  p. 0295, 65.38, 9.26, 0.22, 25.14, , 1203.0, , 
2953, GJ03-373202, Int. J. Applied Glass Science, 2016, v. 007  p. 0295, 64.99, 8.09, 0.26, 26.66, , 1199.0, , 
2954, GJ03-373203, Int. J. Applied Glass Science, 2016, v. 007  p. 0295, 64.93, 10.14, 0.22, 24.71, , 1203.0, , 
2955, GJ03-373204, Int. J. Applied Glass Science, 2016, v. 007  p. 0295, 63.74, 8.89, 0.25, 27.12, , 1207.0, , 
2956, GJ03-373205, Int. J. Applied Glass Science, 2016, v. 007  p. 0295, 63.82, 8.2, 0.25, 27.73, , 1207.0, , 
2957, GJ03-373206, Int. J. Applied Glass Science, 2016, v. 007  p. 0295, 64.42, 10.26, 0.2, 25.12, , 1189.0, , 
2958, GJ03-373207, Int. J. Applied Glass Science, 2016, v. 007  p. 0295, 67.45, 9.62, 0.17, 22.76, , 1214.0, , 
2959, GJ03-373208, Int. J. Applied Glass Science, 2016, v. 007  p. 0295, 64.86, 9.17, 0.03, 25.94, , 1170.0, , 
2960, GJ03-373209, Int. J. Applied Glass Science, 2016, v. 007  p. 0295, 66.03, 8.77, 0.19, 25.01, , 1192.0, , 
2961, GJ03-373210, Int. J. Applied Glass Science, 2016, v. 007  p. 0295, 65.93, 9.75, , 24.32, , 1208.0, , 
2962, GJ03-373211, Int. J. Applied Glass Science, 2016, v. 007  p. 0295, 64.41, 8.94, 0.02, 26.63, , 1170.0, , 
2963, GJ03-373212, Int. J. Applied Glass Science, 2016, v. 007  p. 0295, 64.64, 8.67, 0.03, 26.66, , 1171.0, , 
2964, GJ03-373213, Int. J. Applied Glass Science, 2016, v. 007  p. 0295, 64.37, 9.59, 0.02, 26.02, , 1203.0, , 
2965, GJ03-373214, Int. J. Applied Glass Science, 2016, v. 007  p. 0295, 65.76, 9.28, , 24.96, , 1180.0, , 
2966, GJ03-373215, Int. J. Applied Glass Science, 2016, v. 007  p. 0295, 64.85, 9.15, , 26.0, , 1157.0, , 
2967, GJ03-373216, Int. J. Applied Glass Science, 2016, v. 007  p. 0295, 63.37, 9.43, , 27.2, , 1180.0, ,
