Repository: simoncappe/mig_verre_compo

$pip install -U scikit-learn
$pip install sklearn

File: liquidus_table_95.csv (part 9 of 11)
39, GJ02-032269, J. Australian Ceramic Soc., 1984, v. 020  p. 0053, 73.88, 0.8, , 10.91, 14.41, 974.0, , 
40, GJ02-032270, J. Australian Ceramic Soc., 1984, v. 020  p. 0053, 73.96, 0.92, , 10.7, 14.42, 974.0, , 
41, GJ02-032271, J. Australian Ceramic Soc., 1984, v. 020  p. 0053, 73.75, 0.92, , 10.6, 14.73, 964.0, , 
42, GJ02-032272, J. Australian Ceramic Soc., 1984, v. 020  p. 0053, 73.68, 0.92, , 10.38, 15.02, 956.0, , 
2968, GJ03-373217, Int. J. Applied Glass Science, 2016, v. 007  p. 0295, 66.39, 9.75, , 23.86, , 1178.0, , 
2969, GJ03-373218, Int. J. Applied Glass Science, 2016, v. 007  p. 0295, 64.73, 8.17, 0.02, 27.08, , 1193.0, , 
2970, GJ03-373219, Int. J. Applied Glass Science, 2016, v. 007  p. 0295, 66.19, 8.82, , 24.99, , 1165.0, , 
2971, GJ03-373220, Int. J. Applied Glass Science, 2016, v. 007  p. 0295, 63.49, 8.46, , 28.05, , 1181.0, , 
2972, GJ03-373221, Int. J. Applied Glass Science, 2016, v. 007  p. 0295, 64.75, 10.14, , 25.11, , 1206.0, , 
2973, GP02-374580, US Patent    Corning Inc. (US), 2016, A9530910, 63.64, 12.98, 3.55, 3.55, 11.32, 1055.0, , 
2974, GP02-374583, US Patent    Corning Inc. (US), 2016, A9530910, 62.19, 15.0, , 7.68, 11.04, 1085.0, , 
2975, GP02-374586, US Patent    Corning Inc. (US), 2016, A9530910, 67.91, 10.81, 4.49, 1.91, 14.78, 1040.0, , 
2976, GP02-374587, US Patent    Corning Inc. (US), 2016, A9530910, 67.87, 10.83, 3.61, 1.9, 14.79, 1010.0, , 
2977, GP02-374588, US Patent    Corning Inc. (US), 2016, A9530910, 69.91, 11.03, 2.0, 2.01, 13.95, 1030.0, , 
2978, GP02-374589, US Patent    Corning Inc. (US), 2016, A9530910, 67.92, 11.04, 2.0, 2.01, 13.93, 1035.0, , 
2979, GP02-374590, US Patent    Corning Inc. (US), 2016, A9530910, 66.4, 10.8, 3.61, 1.9, 14.79, 1010.0, , 
2980, GP02-374591, US Patent    Corning Inc. (US), 2016, A9530910, 69.97, 9.0, 4.99, , 15.94, 970.0, , 
2981, GP02-374593, US Patent    Corning Inc. (US), 2016, A9530910, 72.94, 8.08, 5.92, , 12.96, 1030.0, , 
2982, GP02-374595, US Patent    Corning Inc. (US), 2016, A9530910, 66.93, 10.82, 3.61, 1.9, 14.74, 1015.0, , 
2983, GP02-374596, US Patent    Corning Inc. (US), 2016, A9530910, 65.95, 12.3, 3.85, 2.05, 14.75, 1060.0, , 
2984, GP02-374597, US Patent    Corning Inc. (US), 2016, A9530910, 65.92, 13.34, 3.31, 1.75, 14.73, 1080.0, , 
2985, GP02-374598, US Patent    Corning Inc. (US), 2016, A9530910, 69.96, 11.99, , 4.49, 13.46, 1040.0, , 
2986, GP02-374599, US Patent    Corning Inc. (US), 2016, A9530910, 68.49, 9.66, 5.79, 1.19, 13.38, 1000.0, , 
2987, GP02-374600, US Patent    Corning Inc. (US), 2016, A9530910, 64.1, 15.35, , 4.92, 15.53, 1040.0, , 
2988, GP02-374602, US Patent    Corning Inc. (US), 2016, A9530910, 67.19, 10.44, 4.69, 3.0, 10.74, 1090.0, , 
2989, GP02-374701, US Patent    Others, 2016, A0207823, 66.0, 9.2, 8.1, , 14.3, 1040.0, , 
2990, GP02-374702, US Patent    Others, 2016, A0207823, 66.2, 9.2, 9.9, , 14.3, 1050.0, , 
2991, GP02-374703, US Patent    Others, 2016, A0207823, 66.2, 10.8, 8.3, , 14.3, 980.0, , 
2992, GP02-374704, US Patent    Others, 2016, A0207823, 67.8, 9.2, 8.3, , 14.3, 1015.0, , 
2993, GP02-374705, US Patent    Others, 2016, A0207823, 63.8, 10.8, 8.3, , 14.3, 1050.0, , 
2994, GP02-374707, US Patent    Others, 2016, A0207823, 65.6, 9.2, 10.1, , 14.1, 1071.0, , 
2995, GP02-374709, US Patent    Others, 2016, A0207823, 68.5, 7.2, 10.2, , 14.1, 1035.0, , 
2996, GP02-374710, US Patent    Others, 2016, A0207823, 70.5, 5.2, 10.2, , 14.1, 1050.0, , 
2997, GP02-374711, US Patent    Others, 2016, A0207823, 67.8, 7.2, 8.3, , 14.3, 1032.0, , 
2998, GP02-374712, US Patent    Others, 2016, A0207823, 66.0, 7.2, 8.3, , 14.3, 1026.0, , 
2999, GP02-374719, US Patent    Nippon Sheet Glass (J), 2016, A0214885, 70.0, 2.5, 12.3, 1.4, 13.2, 996.0, , 
3000, GP02-374720, US Patent    Nippon Sheet Glass (J), 2016, A0214885, 70.0, 2.5, 10.9, 2.8, 13.2, 1042.0, , 
3001, GP02-374721, US Patent    Nippon Sheet Glass (J), 2016, A0214885, 67.5, 2.5, 13.5, 1.5, 14.4, 980.0, , 
3002, GP02-374722, US Patent    Nippon Sheet Glass (J), 2016, A0214885, 67.5, 2.5, 12.0, 3.0, 14.4, 1046.0, , 
3003, GP02-374727, US Patent    Nippon Sheet Glass (J), 2016, A0214885, 70.0, 2.5, 9.6, 4.1, 13.2, 1066.0, , 
3004, GP02-374728, US Patent    Nippon Sheet Glass (J), 2016, A0214885, 70.0, 2.5, 8.2, 5.5, 13.2, 1059.0, , 
3005, GP02-374729, US Patent    Nippon Sheet Glass (J), 2016, A0214885, 67.5, 2.5, 10.5, 4.5, 14.4, 1057.0, , 
3006, GP02-374730, US Patent    Nippon Sheet Glass (J), 2016, A0214885, 67.5, 2.5, 9.0, 6.0, 14.4, 1059.0, , 
3007, GP02-374731, US Patent    Nippon Sheet Glass (J), 2016, A0214885, 68.0, 2.5, 11.0, 3.7, 14.2, 1041.0, , 
3008, GP02-374732, US Patent    Nippon Sheet Glass (J), 2016, A0214885, 67.5, 2.5, 11.2, 3.8, 14.4, 1052.0, , 
3009, GP02-374733, US Patent    Nippon Sheet Glass (J), 2016, A0214885, 68.5, 2.5, 10.1, 4.4, 13.9, 1050.0, , 
3010, GP02-374734, US Patent    Nippon Sheet Glass (J), 2016, A0214885, 68.0, 2.5, 10.3, 4.4, 14.2, 1052.0, , 
3011, GP02-374735, US Patent    Nippon Sheet Glass (J), 2016, A0214885, 69.5, 2.5, 8.4, 5.6, 13.4, 1057.0, , 
3012, GP02-374736, US Patent    Nippon Sheet Glass (J), 2016, A0214885, 69.0, 2.5, 8.5, 5.7, 13.7, 1054.0, , 
3013, GP02-374761, US Patent    Nippon Electric Glass (J), 2016, A0221863, 69.7, 8.5, 5.96, 0.45, 13.98, 900.0, , 
3014, GP02-374762, US Patent    Nippon Electric Glass (J), 2016, A0221863, 69.0, 10.32, 5.38, , 15.13, 1045.0, , 
3015, GP02-374764, US Patent    Nippon Electric Glass (J), 2016, A0221863, 64.58, 7.95, 10.21, 0.23, 12.56, 1107.0, , 
3016, GP02-374765, US Patent    Nippon Electric Glass (J), 2016, A0221863, 64.93, 16.21, 2.16, , 16.52, 1181.0, , 
3017, GP02-374766, US Patent    Nippon Electric Glass (J), 2016, A0221863, 68.14, 13.91, 2.13, , 15.64, 1081.0, , 
3018, GP02-374832, US Patent    Corning Inc. (US), 2016, A0229736, 60.0, 16.0, 3.0, , 16.0, 960.0, , 
3019, GP02-374833, US Patent    Corning Inc. (US), 2016, A0229736, 62.0, 15.0, 3.0, , 15.0, 1100.0, , 
3020, GP02-374839, US Patent    Corning Inc. (US), 2016, A0229736, 60.7, 15.4, 2.9, 0.1, 15.9, 995.0, , 
3021, GP02-375065, US Patent    Corning Inc. (US), 2016, A0251255, 65.21, 11.01, 0.02, 0.03, 19.41, 930.0, , 
3022, GP02-375066, US Patent    Corning Inc. (US), 2016, A0251255, 65.26, 11.11, 0.01, 0.03, 19.24, 940.0, , 
3023, GP02-375067, US Patent    Corning Inc. (US), 2016, A0251255, 65.52, 11.1, 0.02, 0.03, 19.16, 940.0, , 
3024, GP03-375537, US Patent    PPG Industries (US), 2016, A0326045, 60.55, 14.66, 21.39, 2.74, 0.06, 1357.0, , 
3025, GP03-375538, US Patent    PPG Industries (US), 2016, A0326045, 59.83, 14.49, 21.15, 3.87, 0.06, 1345.0, , 
3026, GP06-375547, US Patent    PPG Industries (US), 2016, A0326045, 64.16, 18.99, 10.74, 1.71, 0.42, 1447.0, , 
3027, GP06-375553, US Patent    PPG Industries (US), 2016, A0326045, 61.99, 19.51, 9.1, 3.82, 0.75, 1360.0, , 
3028, GP02-375652, US Patent    Nippon Electric Glass (J), 2016, A0347656, 68.89, 10.32, 5.38, 0.11, 15.13, 1045.0, , 
3029, GP02-375658, US Patent    Nippon Electric Glass (J), 2016, A0347656, 65.53, 13.52, 3.26, , 17.47, 1063.0, , 
3030, GP02-375661, US Patent    Nippon Electric Glass (J), 2016, A0347656, 70.75, 12.43, 2.27, , 14.33, 1034.0, , 
3031, GP06-375662, US Patent    Nippon Electric Glass (J), 2016, A0347656, 68.74, 14.48, 2.14, , 14.42, 1230.0, , 
3032, GP06-375665, US Patent    Nippon Electric Glass (J), 2016, A0347656, 65.67, 16.37, 3.31, , 14.43, 1253.0, , 
3033, GP02-375666, US Patent    Nippon Electric Glass (J), 2016, A0347656, 68.62, 12.44, 2.27, , 16.45, 1011.0, , 
3034, GP02-375669, US Patent    Nippon Electric Glass (J), 2016, A0347656, 64.73, 16.44, 2.16, , 16.45, 1193.0, , 
3035, GP02-375670, US Patent    Nippon Electric Glass (J), 2016, A0347656, 66.6, 13.51, 3.26, , 16.41, 1046.0, , 
3036, GP02-375671, US Patent    Nippon Electric Glass (J), 2016, A0347656, 63.71, 16.38, 3.31, , 16.38, 1150.0, , 
3037, GP02-375672, US Patent    Nippon Electric Glass (J), 2016, A0347656, 69.69, 12.43, 2.27, , 15.39, 954.0, , 
3038, GP06-375674, US Patent    Nippon Electric Glass (J), 2016, A0347656, 65.6, 16.44, 2.16, , 15.58, 1228.0, , 
3039, GP02-375678, US Patent    Nippon Electric Glass (J), 2016, A0347656, 63.75, 16.45, 2.16, , 17.42, 1150.0, , 
3040, GP02-375989, Japanese Patent    Nippon Electric Glass (J), 2017, A014066, 66.95, 8.03, 6.25, 4.49, 12.19, 1100.0, , 
3041, GP02-375990, Japanese Patent    Nippon Electric Glass (J), 2017, A014066, 66.37, 7.96, 9.29, 2.23, 12.08, 1107.0, , 
3042, GP02-375991, Japanese Patent    Nippon Electric Glass (J), 2017, A014066, 65.35, 6.79, 6.24, 4.49, 13.71, 1000.0, , 
3043, GP02-375992, Japanese Patent    Nippon Electric Glass (J), 2017, A014066, 63.02, 8.75, 6.33, 4.55, 13.89, 1025.0, , 
3044, GP02-375995, Japanese Patent    Nippon Electric Glass (J), 2017, A014066, 70.68, 4.17, 6.03, 4.33, 14.71, 885.0, , 
3045, GP02-375996, Japanese Patent    Nippon Electric Glass (J), 2017, A014066, 66.71, 4.18, 6.04, 4.34, 18.65, 835.0, , 
3046, GP02-375997, Japanese Patent    Nippon Electric Glass (J), 2017, A014066, 62.96, 7.31, 6.17, 4.43, 19.05, 980.0, , 
3047, GP02-375998, Japanese Patent    Nippon Electric Glass (J), 2017, A014066, 69.17, 4.2, 6.07, 4.37, 14.81, 945.0, , 
3048, GP02-375999, Japanese Patent    Nippon Electric Glass (J), 2017, A014066, 64.89, 9.0, 6.01, , 17.99, 845.0, , 
3049, GP02-376000, Japanese Patent    Nippon Electric Glass (J), 2017, A014066, 62.97, 11.01, 4.93, 2.52, 18.01, 965.0, , 
3050, GP02-376001, Japanese Patent    Nippon Electric Glass (J), 2017, A014066, 68.51, 9.49, 4.42, 1.02, 16.01, 930.0, , 
3051, GP02-376002, Japanese Patent    Nippon Electric Glass (J), 2017, A014066, 60.85, 9.01, 6.56, 4.04, 18.99, 965.0, , 
3052, GP02-376096, Japanese Patent    Nippon Electric Glass (J), 2017, A030995, 69.7, 8.5, 5.96, 0.45, 13.98, 900.0, , 
3053, GP02-376097, Japanese Patent    Nippon Electric Glass (J), 2017, A030995, 69.0, 10.32, 5.38, , 15.13, 1045.0, , 
3054, GP02-376099, Japanese Patent    Nippon Electric Glass (J), 2017, A030995, 64.58, 7.95, 10.21, 0.23, 12.56, 1107.0, , 
3055, GP02-376100, Japanese Patent    Nippon Electric Glass (J), 2017, A030995, 64.93, 16.21, 2.16, , 16.52, 1181.0, , 
3056, GP02-376101, Japanese Patent    Nippon Electric Glass (J), 2017, A030995, 68.14, 13.91, 2.13, , 15.64, 1081.0, , 
3057, GP02-376106, Japanese Patent    Nippon Electric Glass (J), 2017, A030995, 65.02, 13.93, 3.26, , 17.62, 1060.0, , 
3058, GP02-376107, Japanese Patent    Nippon Electric Glass (J), 2017, A030995, 65.32, 15.4, 2.64, , 16.42, 1093.0, , 
3059, GP03-376282, US Patent    OCV Intellectual Capital (US), 2017, A9546107, 51.08, 21.95, 26.97, , , 1464.0, , 
3060, GP03-376283, US Patent    OCV Intellectual Capital (US), 2017, A9546107, 53.77, 19.26, 23.58, 3.39, , 1427.0, , 
3061, GP03-376284, US Patent    OCV Intellectual Capital (US), 2017, A9546107, 48.05, 23.29, 28.66, , , 1531.0, , 
3062, GP03-376286, US Patent    OCV Intellectual Capital (US), 2017, A9546107, 51.59, 19.23, 23.54, 5.64, , 1472.0, , 
3063, GP03-376287, US Patent    OCV Intellectual Capital (US), 2017, A9546107, 52.08, 23.66, 24.26, , , 1529.0, , 
3064, GP03-376288, US Patent    OCV Intellectual Capital (US), 2017, A9546107, 46.02, 18.68, 32.01, 3.29, , 1502.0, , 
3065, GP03-376290, US Patent    OCV Intellectual Capital (US), 2017, A9546107, 46.71, 20.8, 32.49, , , 1522.0, , 
3066, GP03-376292, US Patent    OCV Intellectual Capital (US), 2017, A9546107, 53.07, 19.01, 27.92, , , 1456.0, , 
3067, GP03-376294, US Patent    OCV Intellectual Capital (US), 2017, A9546107, 48.21, 22.1, 23.95, 5.74, , 1477.0, , 
3068, GP03-376295, US Patent    OCV Intellectual Capital (US), 2017, A9546107, 49.2, 18.72, 32.08, , , 1448.0, , 
3069, GP03-376296, US Patent    OCV Intellectual Capital (US), 2017, A9546107, 54.61, 21.45, 23.94, , , 1501.0, , 
3070, GP03-376297, US Patent    OCV Intellectual Capital (US), 2017, A9546107, 48.72, 23.6, 24.2, 3.48, , 1513.0, , 
3071, GP03-376300, US Patent    OCV Intellectual Capital (US), 2017, A9546107, 41.63, 22.69, 35.68, , , 1558.0, , 
3072, GP06-376301, US Patent    OCV Intellectual Capital (US), 2017, A9546107, 46.36, 27.32, 26.32, , , 1567.0, , 
3073, GP03-376354, US Patent    Others, 2017, A9556059, 64.18, 6.91, , 15.79, 9.46, 1190.0, , 
3074, GP03-376355, US Patent    Others, 2017, A9556059, 61.16, 6.59, 4.61, 22.51, 2.82, 1235.0, , 
3075, GP03-376356, US Patent    Others, 2017, A9556059, 64.28, 6.92, , 14.69, 10.39, 1185.0, , 
3076, GP02-376358, US Patent    Others, 2017, A9556059, 66.06, 7.12, , 12.17, 10.93, 1155.0, , 
3077, GP02-376359, US Patent    Others, 2017, A9556059, 67.33, 7.44, 4.04, 4.98, 13.36, 1170.0, , 
3078, GP02-376360, US Patent    Others, 2017, A9556059, 64.98, 7.01, , 12.36, 11.99, 1135.0, , 
3079, GP02-376361, US Patent    Others, 2017, A9556059, 64.41, 6.94, , 12.47, 12.52, 1140.0, , 
3080, GP02-376362, US Patent    Others, 2017, A9556059, 63.15, 6.8, 4.63, 9.64, 12.41, 1120.0, , 
3081, GP03-376484, US Patent    Corning Inc. (US), 2017, A9573839, 72.32, 12.82, 5.65, 5.57, , 1170.0, , 
3082, GP03-376485, US Patent    Corning Inc. (US), 2017, A9573839, 72.66, 12.65, 4.88, 5.75, , 1260.0, , 
3083, GP03-376650, US Patent    PPG Industries (US), 2017, A9593038, 61.16, 6.59, 4.61, 22.51, 2.82, 1235.0, , 
3084, GP03-376651, US Patent    PPG Industries (US), 2017, A9593038, 60.63, 6.53, 7.62, 20.13, 2.8, 1240.0, , 
3085, GP03-376653, US Patent    PPG Industries (US), 2017, A9593038, 64.28, 6.92, , 14.69, 10.39, 1185.0, , 
3086, GP02-376655, US Patent    PPG Industries (US), 2017, A9593038, 67.33, 7.44, 4.04, 4.98, 13.36, 1170.0, , 
3087, GP02-376656, US Patent    PPG Industries (US), 2017, A9593038, 64.23, 6.93, 4.63, 8.89, 11.85, 1090.0, , 
3088, GP02-376657, US Patent    PPG Industries (US), 2017, A9593038, 63.15, 6.8, 4.63, 9.64, 12.41, 1120.0, , 
3089, GP03-377124, US Patent    OCV Intellectual Capital (US), 2017, A9656903, 69.69, 9.98, 16.33, , , 1278.0, , 
3090, GP03-377129, US Patent    OCV Intellectual Capital (US), 2017, A9656903, 66.06, 13.18, 16.67, , , 1353.0, , 
3091, GP03-377130, US Patent    OCV Intellectual Capital (US), 2017, A9656903, 68.91, 12.31, 15.2, , , 1363.0, , 
3092, GP03-377131, US Patent    OCV Intellectual Capital (US), 2017, A9656903, 69.61, 12.08, 14.73, , , 1341.0, , 
3093, GP03-377132, US Patent    OCV Intellectual Capital (US), 2017, A9656903, 69.18, 12.05, 14.69, , , 1333.0, , 
3094, GP03-377133, US Patent    OCV Intellectual Capital (US), 2017, A9656903, 68.74, 12.02, 14.66, , , 1315.0, , 
3095, GP03-377134, US Patent    OCV Intellectual Capital (US), 2017, A9656903, 75.95, 8.95, 12.08, , 0.98, 1328.0, , 
3096, GP03-377135, US Patent    OCV Intellectual Capital (US), 2017, A9656903, 67.84, 12.11, 13.79, 2.2, 1.99, 1498.0, , 
3097, GP02-377187, US Patent    AGC (J), 2017, A9656906, 60.0, 14.0, 8.0, , 18.0, 1210.0, , 
3098, GP02-377190, US Patent    AGC (J), 2017, A9656906, 68.0, 10.0, 8.0, , 14.0, 1225.0, , 
3099, GP02-377200, US Patent    AGC (J), 2017, A9656906, 63.7, 11.4, 8.0, , 15.9, 1215.0, , 
3100, GP02-377201, US Patent    AGC (J), 2017, A9656906, 64.0, 12.0, 8.0, , 15.0, 1255.0, , 
3101, GP02-377202, US Patent    AGC (J), 2017, A9656906, 64.5, 12.0, 8.0, , 15.0, 1255.0, , 
3102, GP02-377203, US Patent    AGC (J), 2017, A9656906, 64.5, 11.5, 8.0, , 15.0, 1235.0, , 
3103, GP02-377204, US Patent    AGC (J), 2017, A9656906, 64.6, 12.1, 8.0, , 14.6, 1250.0, , 
3104, GJ03-378314, J. Materials Science, 2017, v. 052  p. 8280, 60.9, 8.9, 3.2, 27.0, , 1140.0, , 
3105, GJ03-378315, J. Materials Science, 2017, v. 052  p. 8280, 62.53, 9.29, 3.4, 24.78, , 1147.0, , 
3106, GJ03-378316, J. Materials Science, 2017, v. 052  p. 8280, 61.64, 8.79, 3.9, 25.67, , 1138.0, , 
3107, GJ03-378317, J. Materials Science, 2017, v. 052  p. 8280, 61.6, 9.2, 4.7, 24.5, , 1147.0, , 
3108, GJ03-378318, J. Materials Science, 2017, v. 052  p. 8280, 60.14, 9.59, 5.39, 24.88, , 1192.0, , 
3109, GJ03-378319, J. Materials Science, 2017, v. 052  p. 8280, 60.2, 8.3, 4.8, 26.7, , 1170.0, , 
3110, GJ03-378320, J. Materials Science, 2017, v. 052  p. 8280, 60.6, 9.0, 2.5, 27.9, , 1158.0, , 
3111, GJ03-378321, J. Materials Science, 2017, v. 052  p. 8280, 63.1, 7.8, 2.7, 26.4, , 1155.0, , 
3112, GJ03-378322, J. Materials Science, 2017, v. 052  p. 8280, 59.9, 7.8, 5.0, 27.3, , 1165.0, , 
3113, GJ03-378323, J. Materials Science, 2017, v. 052  p. 8280, 62.34, 8.29, 4.2, 25.17, , 1140.0, , 
3114, GJ03-378324, J. Materials Science, 2017, v. 052  p. 8280, 62.74, 8.29, 3.2, 25.77, , 1150.0, , 
3115, GJ03-378325, J. Materials Science, 2017, v. 052  p. 8280, 60.7, 9.2, 4.6, 25.5, , 1158.0, , 
3116, GJ03-378326, J. Materials Science, 2017, v. 052  p. 8280, 61.64, 8.29, 3.5, 26.57, , 1150.0, , 
3117, GJ03-378327, J. Materials Science, 2017, v. 052  p. 8280, 63.0, 9.2, 3.1, 24.7, , 1151.0, , 
3118, GJ03-378328, J. Materials Science, 2017, v. 052  p. 8280, 61.8, 8.6, 5.2, 24.4, , 1140.0, , 
3119, GJ03-378329, J. Materials Science, 2017, v. 052  p. 8280, 61.8, 7.8, 2.5, 27.9, , 1175.0, , 
3120, GJ03-378330, J. Materials Science, 2017, v. 052  p. 8280, 63.6, 9.6, 3.1, 23.7, , 1163.0, , 
3121, GJ03-378331, J. Materials Science, 2017, v. 052  p. 8280, 58.6, 7.9, 6.1, 27.4, , 1176.0, , 
3122, GJ03-378332, J. Materials Science, 2017, v. 052  p. 8280, 59.86, 8.01, 4.6, 27.53, , 1164.0, , 
3123, GJ03-378333, J. Materials Science, 2017, v. 052  p. 8280, 63.0, 7.8, 4.4, 24.8, , 1161.0, , 
3124, GJ03-378334, J. Materials Science, 2017, v. 052  p. 8280, 62.5, 9.7, 4.0, 23.8, , 1144.0, , 
3125, GJ03-378335, J. Materials Science, 2017, v. 052  p. 8280, 64.53, 9.79, 2.1, 23.58, , 1165.0, , 
3126, GJ03-378336, J. Materials Science, 2017, v. 052  p. 8280, 60.9, 9.2, 4.0, 25.9, , 1153.0, , 
3127, GJ03-378337, J. Materials Science, 2017, v. 052  p. 8280, 63.0, 8.7, 4.7, 23.6, , 1158.0, , 
3128, GJ03-378338, J. Materials Science, 2017, v. 052  p. 8280, 60.3, 9.7, 3.6, 26.4, , 1150.0, , 
3129, GJ03-378339, J. Materials Science, 2017, v. 052  p. 8280, 59.9, 7.8, 5.1, 27.2, , 1169.0, , 
3130, GJ03-378340, J. Materials Science, 2017, v. 052  p. 8280, 62.6, 8.8, 4.4, 24.2, , 1165.0, , 
3131, GJ03-378341, J. Materials Science, 2017, v. 052  p. 8280, 61.46, 8.71, 4.0, 25.83, , 1142.0, , 
3132, GJ03-378958, J. Non-Crystalline Solids, 2018, v. 492  p. 0115, 62.0, 9.0, 12.0, 15.9, , 1200.0, , 
3133, GJ03-378959, J. Non-Crystalline Solids, 2018, v. 492  p. 0115, 62.0, 9.0, 12.0, 13.9, , 1350.0, , 
3134, GJ03-378961, J. Non-Crystalline Solids, 2018, v. 492  p. 0115, 62.0, 9.0, 12.0, 13.9, , 1200.0, , 
3135, GJ03-378963, J. Non-Crystalline Solids, 2018, v. 492  p. 0115, 62.0, 9.0, 12.0, 13.9, , 1200.0, , 
3136, GJ06-379194, J. Non-Crystalline Solids, 2018, v. 498  p. 0160, 54.72, 21.22, 19.73, 0.13, , 1445.0, , 
3137, GP02-379432, Japanese Patent    Central Glass (J), 2017, A078011, 69.72, 2.53, 7.14, 6.41, 13.54, 1013.0, , 
3138, GP02-379433, Japanese Patent    Central Glass (J), 2017, A078011, 69.2, 2.59, 7.0, 6.42, 14.13, 1012.0, , 
3139, GP02-379434, Japanese Patent    Central Glass (J), 2017, A078011, 69.36, 2.53, 7.15, 6.42, 13.56, 1011.0, , 
3140, GP03-379435, Japanese Patent    Central Glass (J), 2017, A078011, 68.82, 2.52, 8.01, 6.39, 13.6, 1013.0, , 
3141, GP02-379436, Japanese Patent    Central Glass (J), 2017, A078011, 69.28, 2.53, 6.99, 6.84, 13.64, 1007.0, , 
3142, GP02-379437, Japanese Patent    Central Glass (J), 2017, A078011, 71.11, 2.62, 4.36, 6.48, 14.57, 980.0, , 
3143, GP02-379438, Japanese Patent    Central Glass (J), 2017, A078011, 70.95, 2.55, 4.49, 6.89, 14.71, 976.0, , 
3144, GP02-379439, Japanese Patent    Central Glass (J), 2017, A078011, 69.78, 2.61, 4.5, 8.52, 13.67, 972.0, , 
3145, GP02-379440, Japanese Patent    Central Glass (J), 2017, A078011, 68.74, 2.6, 5.83, 8.49, 13.23, 1003.0, , 
3146, GP03-379441, Japanese Patent    Central Glass (J), 2017, A078011, 68.89, 1.92, 8.55, 6.35, 13.7, 1051.0, , 
3147, GP02-379442, Japanese Patent    Central Glass (J), 2017, A078011, 68.24, 2.51, 10.04, 4.03, 14.4, 1040.0, , 
3148, GP02-380003, Japanese Patent    Nippon Electric Glass (J), 2017, A114760, 68.89, 10.32, 5.38, 0.11, 15.13, 1045.0, , 
3149, GP02-380010, Japanese Patent    Nippon Electric Glass (J), 2017, A114760, 64.89, 12.75, 4.84, , 17.3, 1040.0, , 
3150, GP02-380015, Japanese Patent    Nippon Electric Glass (J), 2017, A114760, 70.75, 12.43, 2.27, , 14.33, 1034.0, , 
3151, GP06-380017, Japanese Patent    Nippon Electric Glass (J), 2017, A114760, 68.74, 14.48, 2.14, , 14.42, 1230.0, , 
3152, GP02-380022, Japanese Patent    Nippon Electric Glass (J), 2017, A114760, 68.62, 12.44, 2.27, , 16.45, 1011.0, , 
3153, GP02-380025, Japanese Patent    Nippon Electric Glass (J), 2017, A114760, 64.73, 16.44, 2.16, , 16.45, 1193.0, , 
3154, GP06-380030, Japanese Patent    Nippon Electric Glass (J), 2017, A114760, 65.6, 16.44, 2.16, , 15.58, 1228.0, , 
3155, GP02-380031, Japanese Patent    Nippon Electric Glass (J), 2017, A114760, 67.67, 12.44, 2.27, , 17.4, 976.0, , 
3156, GP02-380034, Japanese Patent    Nippon Electric Glass (J), 2017, A114760, 65.63, 13.52, 3.26, , 17.37, 1063.0, , 
3157, GP02-380035, Japanese Patent    Nippon Electric Glass (J), 2017, A114760, 64.7, 14.44, 3.28, , 17.36, 1085.0, , 
3158, GP02-380215, Japanese Patent    Corning Inc. (US), 2017, A507892, 69.18, 8.47, 6.54, 0.53, 13.92, 950.0, , 
3159, GP03-380498, US Patent    OCV Intellectual Capital (US), 2017, A0066683, 60.51, 9.53, 13.34, 16.12, 0.1, 1230.0, , 
3160, GP03-380499, US Patent    OCV Intellectual Capital (US), 2017, A0066683, 60.13, 10.25, 13.12, 15.99, 0.1, 1260.0, , 
3161, GP03-380500, US Patent    OCV Intellectual Capital (US), 2017, A0066683, 59.63, 10.84, 13.03, 15.86, 0.1, 1280.0, , 
3162, GP03-380502, US Patent    OCV Intellectual Capital (US), 2017, A0066683, 58.71, 9.63, 13.4, 16.3, 0.1, 1240.0, , 
3163, GP03-380503, US Patent    OCV Intellectual Capital (US), 2017, A0066683, 59.63, 10.15, 15.19, 14.53, 0.1, 1250.0, , 
3164, GP03-380504, US Patent    OCV Intellectual Capital (US), 2017, A0066683, 60.42, 9.69, 14.38, 15.01, 0.1, 1210.0, , 
3165, GP02-380506, US Patent    Corning Inc. (US), 2017, A0073266, 68.84, 10.63, 5.43, 0.04, 14.86, 1070.0, , 
3166, GP03-380643, US Patent    PPG Industries (US), 2017, A0101338, 63.42, 9.34, 9.63, 14.57, 0.05, 1197.0, , 
3167, GP03-380644, US Patent    PPG Industries (US), 2017, A0101338, 63.77, 9.39, 9.68, 14.65, 0.05, 1199.0, , 
3168, GP03-380646, US Patent    PPG Industries (US), 2017, A0101338, 64.72, 11.15, 11.52, 8.66, 0.2, 1193.0, , 
3169, GP03-380647, US Patent    PPG Industries (US), 2017, A0101338, 61.41, 9.42, 13.31, 12.15, 0.2, 1240.0, , 
3170, GP03-380648, US Patent    PPG Industries (US), 2017, A0101338, 63.08, 10.8, 17.71, 5.65, 1.15, 1268.0, , 
3171, GP03-380649, US Patent    PPG Industries (US), 2017, A0101338, 61.78, 9.51, 11.98, 14.39, 0.03, 1209.0, , 
3172, GP03-380650, US Patent    PPG Industries (US), 2017, A0101338, 62.3, 10.64, 16.92, 7.12, 0.17, 1232.0, , 
3173, GP03-380651, US Patent    PPG Industries (US), 2017, A0101338, 62.83, 10.82, 16.91, 7.05, 0.02, 1276.0, , 
3174, GP03-380655, US Patent    PPG Industries (US), 2017, A0101338, 63.11, 11.33, 15.94, 6.11, 0.04, 1233.0, , 
3175, GP03-380656, US Patent    PPG Industries (US), 2017, A0101338, 64.21, 11.27, 15.83, 5.15, 0.04, 1240.0, , 
3176, GP03-380657, US Patent    PPG Industries (US), 2017, A0101338, 60.74, 9.15, 12.23, 15.58, 0.03, 1209.0, , 
3177, GP03-380658, US Patent    PPG Industries (US), 2017, A0101338, 60.02, 9.04, 12.09, 15.4, 0.03, 1212.0, , 
3178, GP03-380659, US Patent    PPG Industries (US), 2017, A0101338, 66.54, 8.39, 0.26, 22.47, 0.01, 1272.0, , 
3179, GP03-380660, US Patent    PPG Industries (US), 2017, A0101338, 61.99, 9.0, 12.01, 13.9, , 1337.0, , 
3180, GP03-380661, US Patent    PPG Industries (US), 2017, A0101338, 62.01, 9.0, 11.99, 13.91, , 1184.0, , 
3181, GP03-380662, US Patent    PPG Industries (US), 2017, A0101338, 65.66, 9.91, 16.49, 4.91, 0.04, 1267.0, , 
3182, GP03-380663, US Patent    PPG Industries (US), 2017, A0101338, 63.31, 10.88, 15.13, 6.68, 0.04, 1200.0, , 
3183, GP03-380664, US Patent    PPG Industries (US), 2017, A0101338, 63.68, 9.4, 13.83, 8.86, 0.04, 1219.0, , 
3184, GP03-380665, US Patent    PPG Industries (US), 2017, A0101338, 63.18, 10.87, 16.56, 5.54, 0.04, 1232.0, , 
3185, GP03-380666, US Patent    PPG Industries (US), 2017, A0101338, 68.53, 9.31, 14.15, 4.74, 0.04, 1332.0, , 
3186, GP03-380667, US Patent    PPG Industries (US), 2017, A0101338, 63.01, 10.27, 18.6, 4.47, 0.04, 1242.0, , 
3187, GP03-380668, US Patent    PPG Industries (US), 2017, A0101338, 66.97, 10.69, 14.54, 2.77, 0.03, 1317.0, , 
3188, GP03-380669, US Patent    PPG Industries (US), 2017, A0101338, 64.9, 10.47, 15.95, 5.34, 0.04, 1234.0, , 
3189, GP03-380670, US Patent    PPG Industries (US), 2017, A0101338, 65.21, 9.77, 17.66, 4.25, 0.04, 1263.0, , 
3190, GP03-380672, US Patent    PPG Industries (US), 2017, A0101338, 64.89, 11.11, 13.88, 6.13, 0.04, 1188.0, , 
3191, GP03-380674, US Patent    PPG Industries (US), 2017, A0101338, 66.49, 11.42, 10.18, 6.99, 0.04, 1153.0, , 
3192, GP03-380675, US Patent    PPG Industries (US), 2017, A0101338, 63.68, 9.4, 13.83, 8.86, 0.04, 1219.0, , 
3193, GP03-380676, US Patent    PPG Industries (US), 2017, A0101338, 63.31, 10.88, 15.13, 6.68, 0.04, 1200.0, , 
3194, GP02-380711, US Patent    AGC (J), 2017, A0107141, 67.16, 3.32, 10.94, 1.08, 16.18, 960.0, , 
3195, GP02-380712, US Patent    AGC (J), 2017, A0107141, 66.97, 3.42, 13.93, 0.32, 15.36, 1120.0, , 
3196, GP02-380713, US Patent    AGC (J), 2017, A0107141, 66.95, 3.42, 13.21, 1.05, 15.37, 1030.0, , 
3197, GP02-380714, US Patent    AGC (J), 2017, A0107141, 66.96, 3.43, 12.07, 2.12, 15.42, 1040.0, , 
3198, GP02-380715, US Patent    AGC (J), 2017, A0107141, 66.99, 3.44, 11.36, 2.86, 15.35, 1050.0, , 
3199, GP02-380716, US Patent    AGC (J), 2017, A0107141, 66.96, 3.45, 9.92, 4.26, 15.41, 1080.0, , 
3200, GP02-380717, US Patent    AGC (J), 2017, A0107141, 64.94, 3.09, 13.87, 1.06, 16.12, 1030.0, , 
3201, GP03-380718, US Patent    AGC (J), 2017, A0107141, 67.24, 2.56, 11.32, 4.01, 14.24, 1060.0, , 
3202, GP03-380722, US Patent    PPG Industries (US), 2017, A0113964, 61.16, 6.59, 4.61, 22.51, 2.82, 1235.0, , 
3203, GP03-380723, US Patent    PPG Industries (US), 2017, A0113964, 60.76, 6.55, 6.87, 20.72, 2.8, 1240.0, , 
3204, GP03-380724, US Patent    PPG Industries (US), 2017, A0113964, 61.95, 6.68, , 26.17, 2.86, 1240.0, , 
3205, GP03-380726, US Patent    PPG Industries (US), 2017, A0113964, 64.28, 6.92, , 14.69, 10.39, 1084.0, , 
3206, GP02-380727, US Patent    PPG Industries (US), 2017, A0113964, 67.33, 7.44, 4.04, 4.98, 13.36, 1170.0, , 
3207, GP02-380728, US Patent    PPG Industries (US), 2017, A0113964, 64.23, 6.93, 4.63, 8.89, 11.85, 1090.0, , 
3208, GP02-380729, US Patent    PPG Industries (US), 2017, A0113964, 64.41, 6.94, , 12.47, 12.52, 1140.0, , 
3209, GP02-380730, US Patent    PPG Industries (US), 2017, A0113964, 63.15, 6.8, 4.63, 9.64, 12.41, 1120.0, , 
3210, GP03-380807, US Patent    PPG Industries (US), 2017, A0121218, 61.16, 6.59, 4.61, 22.51, 2.82, 1235.0, , 
3211, GP03-380808, US Patent    PPG Industries (US), 2017, A0121218, 60.89, 6.56, 6.12, 21.32, 2.81, 1240.0, , 
3212, GP03-380809, US Patent    PPG Industries (US), 2017, A0121218, 64.18, 6.91, , 15.79, 9.46, 1190.0, , 
3213, GP03-380810, US Patent    PPG Industries (US), 2017, A0121218, 64.28, 6.92, , 14.69, 10.39, 1185.0, , 
3214, GP02-380811, US Patent    PPG Industries (US), 2017, A0121218, 64.37, 6.97, 4.65, 8.9, 10.29, 1085.0, , 
3215, GP02-380812, US Patent    PPG Industries (US), 2017, A0121218, 64.34, 6.93, , 13.59, 11.49, 1080.0, , 
3216, GP02-380813, US Patent    PPG Industries (US), 2017, A0121218, 64.23, 6.93, 4.63, 8.89, 11.85, 1090.0, , 
3217, GP02-380814, US Patent    PPG Industries (US), 2017, A0121218, 64.1, 6.9, , 13.16, 12.59, 1130.0, , 
3218, GP02-380865, US Patent    Corning Inc. (US), 2017, A0129218, 73.7, 6.83, 4.52, , 12.01, 740.0, , 
3219, GP03-381002, US Patent    Corning Inc. (US), 2017, A0144918, 72.32, 12.82, 5.65, 5.57, , 1270.0, , 
3220, GP03-381003, US Patent    Corning Inc. (US), 2017, A0144918, 72.66, 12.65, 4.88, 5.75, , 1260.0, , 
3221, GP02-381255, US Patent    AGC Glass Europe (BE), 2017, A0174551, 70.35, 1.15, 10.91, 3.14, 14.19, 958.0, , 
3222, GP03-381256, US Patent    AGC Glass Europe (BE), 2017, A0174551, 70.19, 1.33, 9.83, 4.53, 12.97, 968.0, , 
3223, GP02-381257, US Patent    AGC Glass Europe (BE), 2017, A0174551, 68.79, 1.72, 13.21, 0.63, 15.39, 989.0, , 
3224, GP02-381258, US Patent    AGC Glass Europe (BE), 2017, A0174551, 68.8, 1.68, 13.44, 0.63, 14.44, 1028.0, , 
3225, GP02-381370, US Patent    AGC (J), 2017, A0174565, 68.52, 2.92, 6.12, 7.78, 14.18, 1025.0, , 
3226, GP02-381384, US Patent    AGC Glass Europe (BE), 2017, A0183253, 70.58, 1.83, 5.07, 7.73, 13.4, 986.0, , 
3227, GP02-381385, US Patent    AGC Glass Europe (BE), 2017, A0183253, 72.19, 0.7, 4.88, 7.66, 13.19, 983.0, , 
3228, GP02-381386, US Patent    AGC Glass Europe (BE), 2017, A0183253, 72.19, 0.64, 5.02, 7.53, 14.19, 948.0, , 
3229, GP02-381387, US Patent    AGC Glass Europe (BE), 2017, A0183253, 74.07, 0.65, 0.45, 9.55, 14.85, 989.0, , 
3230, GP02-381388, US Patent    AGC Glass Europe (BE), 2017, A0183253, 73.63, 0.7, 0.59, 9.5, 14.77, 990.0, , 
3231, GP02-381389, US Patent    AGC Glass Europe (BE), 2017, A0183253, 72.21, 0.64, 5.15, 7.3, 14.27, 930.0, , 
3232, GP02-381390, US Patent    AGC Glass Europe (BE), 2017, A0183253, 71.82, 0.64, 5.28, 7.26, 14.19, 932.0, , 
3233, GP02-381397, US Patent    AGC (J), 2017, A0183254, 60.0, 14.0, 8.0, , 18.0, 1210.0, , 
3234, GP02-381400, US Patent    AGC (J), 2017, A0183254, 68.0, 10.0, 8.0, , 14.0, 1225.0, , 
3235, GP02-381407, US Patent    AGC (J), 2017, A0183254, 63.7, 11.4, 8.0, , 15.9, 1215.0, , 
3236, GP02-381408, US Patent    AGC (J), 2017, A0183254, 64.0, 12.0, 8.0, , 15.0, 1255.0, , 
3237, GP02-381411, US Patent    AGC (J), 2017, A0183254, 64.5, 11.5, 8.0, , 15.0, 1235.0, , 
3238, GP02-381412, US Patent    AGC (J), 2017, A0183254, 64.6, 12.1, 8.0, , 14.6, 1250.0, , 
3239, GJ03-381870, J. Non-Crystalline Solids, 2016, v. 436  p. 0029, 33.0, 15.0, 5.0, 47.0, , 1578.0, , 
3240, GJ03-381871, J. Non-Crystalline Solids, 2016, v. 436  p. 0029, 35.0, 15.0, 5.0, 45.0, , 1444.0, , 
3241, GJ03-381872, J. Non-Crystalline Solids, 2016, v. 436  p. 0029, 36.0, 15.0, 5.0, 44.0, , 1430.0, , 
3242, GJ03-381873, J. Non-Crystalline Solids, 2016, v. 436  p. 0029, 38.0, 15.0, 5.0, 42.0, , 1396.0, , 
3243, GJ03-381874, J. Non-Crystalline Solids, 2016, v. 436  p. 0029, 40.0, 15.0, 5.0, 40.0, , 1360.0, , 
3244, GJ03-381875, J. Non-Crystalline Solids, 2016, v. 436  p. 0029, 44.0, 15.0, 5.0, 36.0, , 1290.0, , 
3245, GJ03-381876, J. Non-Crystalline Solids, 2016, v. 436  p. 0029, 53.0, 15.0, 5.0, 27.0, , 1225.0, , 
3246, GJ02-382607, Ceramics - Silikaty, 2018, v. 062  p. 0173, 60.86, 12.78, , 11.64, 14.72, 1166.0, , 
3247, GJ02-382608, Ceramics - Silikaty, 2018, v. 062  p. 0173, 60.55, 12.72, , 11.58, 14.65, 1166.0, , 
3248, GJ02-382609, Ceramics - Silikaty, 2018, v. 062  p. 0173, 60.24, 12.66, , 11.52, 14.58, 1165.0, , 
3249, GJ02-382610, Ceramics - Silikaty, 2018, v. 062  p. 0173, 59.94, 12.6, , 11.46, 14.51, 1166.0, , 
3250, GJ02-382611, Ceramics - Silikaty, 2018, v. 062  p. 0173, 59.63, 12.54, , 11.4, 14.44, 1165.0, , 
3251, GP03-383207, US Patent    OCV Intellectual Capital (US), 2017, A9695083, 72.34, 13.59, 14.07, , , 1437.0, , 
3252, GP03-383208, US Patent    OCV Intellectual Capital (US), 2017, A9695083, 69.69, 9.98, 16.33, , , 1283.0, , 
3253, GP03-383213, US Patent    OCV Intellectual Capital (US), 2017, A9695083, 73.07, 12.92, 14.01, , , 1425.0, , 
3254, GP03-383214, US Patent    OCV Intellectual Capital (US), 2017, A9695083, 66.06, 13.18, 16.67, , , 1353.0, , 
3255, GP03-383217, US Patent    OCV Intellectual Capital (US), 2017, A9695083, 68.48, 12.28, 15.16, , , 1347.0, , 
3256, GP03-383218, US Patent    OCV Intellectual Capital (US), 2017, A9695083, 68.88, 12.31, 15.23, , , 1363.0, , 
3257, GP03-383219, US Patent    OCV Intellectual Capital (US), 2017, A9695083, 69.61, 12.08, 14.73, , , 1341.0, , 
3258, GP03-383220, US Patent    OCV Intellectual Capital (US), 2017, A9695083, 69.18, 12.05, 14.69, , , 1333.0, , 
3259, GP03-383221, US Patent    OCV Intellectual Capital (US), 2017, A9695083, 68.74, 12.02, 14.66, , , 1315.0, , 
3260, GP03-383222, US Patent    OCV Intellectual Capital (US), 2017, A9695083, 75.95, 8.95, 12.08, , 0.98, 1328.0, , 
3261, GP03-383223, US Patent    OCV Intellectual Capital (US), 2017, A9695083, 67.84, 12.11, 13.79, 2.2, 1.99, 1498.0, , 
3262, GP03-383225, US Patent    OCV Intellectual Capital (US), 2017, A9695083, 75.76, 9.05, 12.21, , 2.98, 1471.0, , 
3263, GP02-383276, US Patent    Corning Inc. (US), 2017, A9701567, 70.82, 10.3, 3.4, 1.84, 11.56, 1045.0, , 
3264, GP02-383284, US Patent    Corning Inc. (US), 2017, A9701567, 72.66, 8.88, 3.54, 2.35, 8.82, 1080.0, , 
3265, GP02-383317, US Patent    Corning Inc. (US), 2017, A9701569, 64.16, 11.94, 5.13, , 16.8, 975.0, , 
3266, GP02-383325, US Patent    Corning Inc. (US), 2017, A9701569, 63.67, 13.87, 3.09, , 15.36, 1080.0, , 
3267, GP06-383395, US Patent    Corning Inc. (US), 2017, A9701580, 59.92, 15.98, 8.08, 0.09, 15.77, 1250.0, , 
3268, GP06-383397, US Patent    Corning Inc. (US), 2017, A9701580, 59.83, 16.01, 0.13, 8.08, 15.79, 1155.0, , 
3269, GP06-383398, US Patent    Corning Inc. (US), 2017, A9701580, 59.85, 15.97, 1.65, 6.52, 15.85, 1150.0, , 
3270, GP06-383399, US Patent    Corning Inc. (US), 2017, A9701580, 59.81, 16.02, 3.41, 4.9, 15.7, 1160.0, , 
3271, GP06-383400, US Patent    Corning Inc. (US), 2017, A9701580, 59.73, 16.0, 5.14, 3.23, 15.75, 1150.0, , 
3272, GP06-383401, US Patent    Corning Inc. (US), 2017, A9701580, 59.91, 15.99, 5.76, 2.4, 15.79, 1160.0, , 
3273, GP06-383402, US Patent    Corning Inc. (US), 2017, A9701580, 60.11, 15.96, 6.39, 1.57, 15.82, 1190.0, , 
3274, GP06-383403, US Patent    Corning Inc. (US), 2017, A9701580, 59.93, 15.98, 7.33, 0.78, 15.83, 1240.0, , 
3275, GP06-383404, US Patent    Corning Inc. (US), 2017, A9701580, 60.08, 15.99, 5.65, 2.38, 14.67, 1160.0, , 
3276, GP06-383405, US Patent    Corning Inc. (US), 2017, A9701580, 60.0, 15.99, 5.74, 2.39, 13.86, 1185.0, , 
3277, GP06-383406, US Patent    Corning Inc. (US), 2017, A9701580, 61.92, 15.18, 5.46, 2.28, 15.0, 1165.0, , 
3278, GP06-383407, US Patent    Corning Inc. (US), 2017, A9701580, 63.96, 14.39, 5.14, 2.14, 14.21, 1160.0, , 
3279, GP03-383425, US Patent    AGC (J), 2017, A9708211, 66.19, 12.27, 10.85, 10.48, , 1255.0, , 
3280, GP03-383781, US Patent    Jushi Group (CN), 2017, A9758423, 61.6, 9.31, 13.82, 12.44, 0.21, 1192.0, , 
3281, GP03-383782, US Patent    Jushi Group (CN), 2017, A9758423, 62.03, 9.59, 13.57, 12.42, 0.24, 1194.0, , 
3282, GP03-383783, US Patent    Jushi Group (CN), 2017, A9758423, 61.51, 9.37, 13.71, 12.04, 0.24, 1190.0, , 
3283, GP03-383784, US Patent    Jushi Group (CN), 2017, A9758423, 61.23, 9.58, 12.89, 12.68, 0.22, 1196.0, , 
3284, GP03-383785, US Patent    Jushi Group (CN), 2017, A9758423, 62.21, 9.13, 13.87, 12.68, 0.23, 1193.0, , 
3285, GP03-383786, US Patent    Jushi Group (CN), 2017, A9758423, 61.61, 9.43, 13.67, 12.66, 0.2, 1194.0, , 
3286, GP03-383787, US Patent    Jushi Group (CN), 2017, A9758423, 61.29, 9.36, 13.9, 11.64, 0.4, 1193.0, , 
3287, GP03-383788, US Patent    Jushi Group (CN), 2017, A9758423, 62.2, 9.21, 13.16, 12.28, 0.21, 1188.0, , 
3288, GP03-383789, US Patent    Jushi Group (CN), 2017, A9758423, 61.59, 9.23, 14.4, 11.98, 0.25, 1191.0, , 
3289, GP03-383790, US Patent    Jushi Group (CN), 2017, A9758423, 60.77, 10.25, 13.8, 12.28, 0.4, 1194.0, , 
3290, GP03-383791, US Patent    Jushi Group (CN), 2017, A9758423, 61.57, 9.37, 13.6, 12.56, 0.24, 1191.0, , 
3291, GP02-383800, US Patent    Nippon Sheet Glass (J), 2017, A9764980, 70.0, 2.5, 12.3, 1.4, 13.2, 996.0, , 
3292, GP02-383801, US Patent    Nippon Sheet Glass (J), 2017, A9764980, 70.0, 2.5, 10.9, 2.8, 13.2, 1042.0, , 
3293, GP02-383802, US Patent    Nippon Sheet Glass (J), 2017, A9764980, 67.5, 2.5, 13.5, 1.5, 14.4, 980.0, , 
3294, GP02-383803, US Patent    Nippon Sheet Glass (J), 2017, A9764980, 67.5, 2.5, 12.0, 3.0, 14.4, 1046.0, , 
3295, GP02-383808, US Patent    Nippon Sheet Glass (J), 2017, A9764980, 70.0, 2.5, 9.6, 4.1, 13.2, 1066.0, , 
3296, GP02-383809, US Patent    Nippon Sheet Glass (J), 2017, A9764980, 70.0, 2.5, 8.2, 5.5, 13.2, 1059.0, , 
3297, GP02-383810, US Patent    Nippon Sheet Glass (J), 2017, A9764980, 67.5, 2.5, 10.5, 4.5, 14.4, 1057.0, , 
3298, GP02-383811, US Patent    Nippon Sheet Glass (J), 2017, A9764980, 67.5, 2.5, 9.0, 6.0, 14.4, 1059.0, , 
3299, GP02-383812, US Patent    Nippon Sheet Glass (J), 2017, A9764980, 68.0, 2.5, 11.0, 3.7, 14.2, 1041.0, , 
3300, GP02-383813, US Patent    Nippon Sheet Glass (J), 2017, A9764980, 67.5, 2.5, 11.2, 3.8, 14.4, 1052.0, , 
3301, GP02-383814, US Patent    Nippon Sheet Glass (J), 2017, A9764980, 68.5, 2.5, 10.1, 4.4, 13.9, 1050.0, , 
3302, GP02-383815, US Patent    Nippon Sheet Glass (J), 2017, A9764980, 68.0, 2.5, 10.3, 4.4, 14.2, 1052.0, , 
3303, GP02-383816, US Patent    Nippon Sheet Glass (J), 2017, A9764980, 69.5, 2.5, 8.4, 5.6, 13.4, 1057.0, , 
3304, GP02-383817, US Patent    Nippon Sheet Glass (J), 2017, A9764980, 69.0, 2.5, 8.5, 5.7, 13.7, 1054.0, , 
3305, GP03-384057, European Patent    PPG Industries (US), 2016, AW040425, 63.65, 9.52, 9.6, 13.9, 0.05, 1241.0, , 
3306, GP03-384058, European Patent    PPG Industries (US), 2016, AW040425, 63.95, 9.56, 9.65, 13.97, 0.05, 1201.0, , 
3307, GP03-384059, European Patent    PPG Industries (US), 2016, AW040425, 64.1, 9.58, 9.67, 14.0, 0.05, 1198.0, , 
3308, GP03-384060, European Patent    PPG Industries (US), 2016, AW040425, 64.11, 9.59, 9.67, 14.0, 0.05, 1201.0, , 
3309, GP03-384061, European Patent    PPG Industries (US), 2016, AW040425, 62.57, 9.88, 13.39, 10.81, 0.19, 1194.0, , 
3310, GP03-384062, European Patent    PPG Industries (US), 2016, AW040425, 64.61, 11.13, 11.49, 8.65, 0.2, 1194.0, , 
3311, GP03-384063, European Patent    PPG Industries (US), 2016, AW040425, 64.8, 11.16, 11.53, 8.67, 0.2, 1197.0, , 
3312, GP03-384064, European Patent    PPG Industries (US), 2016, AW040425, 61.41, 9.42, 13.31, 12.15, 0.2, 1240.0, , 
3313, GP03-384065, European Patent    PPG Industries (US), 2016, AW040425, 66.56, 9.41, 13.2, 6.45, 0.19, 1260.0, , 
3314, GP03-384066, European Patent    PPG Industries (US), 2016, AW040425, 65.81, 11.26, 18.38, 0.81, 1.2, 1324.0, , 
3315, GP03-384068, European Patent    PPG Industries (US), 2016, AW040425, 61.47, 9.46, 11.92, 14.31, 0.03, 1212.0, , 
3316, GP03-384069, European Patent    PPG Industries (US), 2016, AW040425, 62.31, 10.64, 16.93, 7.12, 0.17, 1232.0, , 
3317, GP03-384070, European Patent    PPG Industries (US), 2016, AW040425, 62.83, 10.82, 16.91, 7.05, 0.02, 1276.0, , 
3318, GP03-384072, European Patent    PPG Industries (US), 2016, AW040425, 61.99, 10.61, 16.76, 6.46, 0.05, 1235.0, , 
3319, GP03-384074, European Patent    PPG Industries (US), 2016, AW040425, 62.55, 10.69, 16.83, 6.62, 0.04, 1240.0, , 
3320, GP03-384075, European Patent    PPG Industries (US), 2016, AW040425, 63.11, 11.33, 15.94, 6.11, 0.04, 1233.0, , 
3321, GP03-384076, European Patent    PPG Industries (US), 2016, AW040425, 64.21, 11.27, 15.83, 5.15, 0.04, 1240.0, , 
3322, GP03-384077, European Patent    PPG Industries (US), 2016, AW040425, 60.02, 9.04, 12.09, 15.4, 0.03, 1212.0, , 
3323, GP03-384078, European Patent    PPG Industries (US), 2016, AW040425, 66.54, 8.39, 0.26, 22.47, 0.01, 1272.0, , 
3324, GP03-384079, European Patent    PPG Industries (US), 2016, AW040425, 62.01, 9.0, 11.99, 13.91, , 1184.0, , 
3325, GP03-384081, European Patent    PPG Industries (US), 2016, AW040425, 64.18, 10.71, 18.62, 4.15, 0.03, 1276.0, , 
3326, GP03-384087, European Patent    PPG Industries (US), 2016, AW040425, 64.89, 11.11, 13.88, 6.13, 0.04, 1188.0, , 
3327, GP03-384088, European Patent    PPG Industries (US), 2016, AW040425, 66.49, 11.42, 10.18, 6.99, 0.04, 1153.0, , 
3328, GP02-384370, European Patent    AGC Glass Europe (BE), 2016, AW091673, 71.47, 0.65, 6.27, 7.61, 10.87, 988.0, , 
3329, GP02-384372, European Patent    AGC Glass Europe (BE), 2016, AW091673, 71.32, 0.65, 6.28, 7.63, 10.88, 988.0, , 
3330, GP02-384673, Japanese Patent    AGC (J), 2016, AW088652, 68.61, 3.02, 6.15, 7.47, 14.48, 1015.0, ,
