Repository: simoncappe/mig_verre_compo

$pip install -U scikit-learn
$pip install sklearn

File: liquidus_table_95.csv (part 11 of 11)
39, GJ02-032269, J. Australian Ceramic Soc., 1984, v. 020  p. 0053, 73.88, 0.8, , 10.91, 14.41, 974.0, , 
40, GJ02-032270, J. Australian Ceramic Soc., 1984, v. 020  p. 0053, 73.96, 0.92, , 10.7, 14.42, 974.0, , 
41, GJ02-032271, J. Australian Ceramic Soc., 1984, v. 020  p. 0053, 73.75, 0.92, , 10.6, 14.73, 964.0, , 
42, GJ02-032272, J. Australian Ceramic Soc., 1984, v. 020  p. 0053, 73.68, 0.92, , 10.38, 15.02, 956.0, , 
3691, GP03-394855, US Patent    PPG Industries (US), 2018, A10065883, 61.99, 9.0, 12.01, 13.9, , 1337.0, , 
3692, GP03-394856, US Patent    PPG Industries (US), 2018, A10065883, 62.0, 9.0, 11.99, 13.9, , 1204.0, , 
3693, GP03-394857, US Patent    PPG Industries (US), 2018, A10065883, 65.66, 9.91, 16.49, 4.91, 0.04, 1267.0, , 
3694, GP02-394941, Japanese Patent    Others, 2018, A158882, 63.8, 10.8, 8.3, , 14.3, 1050.0, , 
3695, GP02-395246, Japanese Patent    Nippon Electric Glass (J), 2018, A197191, 68.36, 6.79, 6.24, 4.49, 10.66, 1084.0, , 
3696, GP02-395247, Japanese Patent    Nippon Electric Glass (J), 2018, A197191, 67.38, 6.79, 6.09, 4.6, 11.68, 1050.0, , 
3697, GP02-395249, Japanese Patent    Nippon Electric Glass (J), 2018, A197191, 66.58, 7.44, 6.27, 4.51, 11.73, 1068.0, , 
3698, GP03-395250, Japanese Patent    Nippon Electric Glass (J), 2018, A197191, 65.9, 5.4, 5.92, 9.5, 12.84, 1120.0, , 
3699, GP03-395251, Japanese Patent    Nippon Electric Glass (J), 2018, A197191, 68.75, 3.59, 6.06, 9.36, 9.85, 1087.0, , 
3700, GP03-395252, Japanese Patent    Nippon Electric Glass (J), 2018, A197191, 66.84, 8.09, 6.3, 4.53, 10.75, 1112.0, , 
3701, GP02-395253, Japanese Patent    Nippon Electric Glass (J), 2018, A197191, 66.27, 7.96, 9.45, 2.12, 12.09, 1107.0, , 
3702, GP02-395254, Japanese Patent    Nippon Electric Glass (J), 2018, A197191, 69.06, 8.1, 6.31, 2.27, 10.77, 1075.0, , 
3703, GP02-395256, Japanese Patent    Nippon Electric Glass (J), 2018, A197191, 67.55, 6.81, 6.42, 4.39, 10.69, 1055.0, , 
3704, GP02-395258, Japanese Patent    Nippon Electric Glass (J), 2018, A197191, 64.77, 8.1, 6.3, 4.53, 12.81, 1056.0, , 
3705, GP02-395260, Japanese Patent    Nippon Electric Glass (J), 2018, A197191, 70.63, 4.17, 6.03, 4.34, 14.71, 884.0, , 
3706, GP02-395261, Japanese Patent    Nippon Electric Glass (J), 2018, A197191, 62.9, 7.32, 6.17, 4.43, 19.06, 979.0, , 
3707, GP02-395262, Japanese Patent    Nippon Electric Glass (J), 2018, A197191, 62.9, 11.02, 4.94, 2.52, 18.02, 965.0, , 
3708, GP02-395263, Japanese Patent    Nippon Electric Glass (J), 2018, A197191, 60.79, 9.02, 6.56, 4.04, 19.0, 968.0, , 
3709, GP02-395264, Japanese Patent    Nippon Electric Glass (J), 2018, A197191, 62.87, 8.75, 6.8, 4.2, 13.88, 1025.0, , 
3710, GP02-395266, Japanese Patent    Nippon Electric Glass (J), 2018, A197191, 60.64, 9.01, 6.56, 4.04, 18.99, 960.0, , 
3711, GP02-395352, Japanese Patent    Nippon Electric Glass (J), 2018, A203616, 68.36, 6.79, 6.24, 4.49, 10.66, 1084.0, , 
3712, GP02-395353, Japanese Patent    Nippon Electric Glass (J), 2018, A203616, 67.38, 6.79, 6.09, 4.6, 11.68, 1050.0, , 
3713, GP02-395355, Japanese Patent    Nippon Electric Glass (J), 2018, A203616, 66.58, 7.44, 6.27, 4.51, 11.73, 1068.0, , 
3714, GP02-395356, Japanese Patent    Nippon Electric Glass (J), 2018, A203616, 62.95, 8.76, 6.33, 4.55, 13.9, 1026.0, , 
3715, GP03-395357, Japanese Patent    Nippon Electric Glass (J), 2018, A203616, 65.9, 5.4, 5.92, 9.5, 12.84, 1120.0, , 
3716, GP03-395358, Japanese Patent    Nippon Electric Glass (J), 2018, A203616, 68.75, 3.59, 6.06, 9.36, 9.85, 1087.0, , 
3717, GP02-395359, Japanese Patent    Nippon Electric Glass (J), 2018, A203616, 66.84, 8.09, 6.3, 4.53, 10.75, 1112.0, , 
3718, GP02-395360, Japanese Patent    Nippon Electric Glass (J), 2018, A203616, 66.29, 8.02, 9.21, 2.36, 10.66, 1139.0, , 
3719, GP02-395361, Japanese Patent    Nippon Electric Glass (J), 2018, A203616, 69.69, 8.18, 3.18, 4.57, 10.86, 1038.0, , 
3720, GP02-395363, Japanese Patent    Nippon Electric Glass (J), 2018, A203616, 66.28, 6.79, 6.4, 4.38, 12.69, 1045.0, , 
3721, GP02-395364, Japanese Patent    Nippon Electric Glass (J), 2018, A203616, 66.81, 6.84, 6.14, 4.64, 10.74, 1055.0, , 
3722, GP02-395365, Japanese Patent    Nippon Electric Glass (J), 2018, A203616, 64.77, 8.1, 6.3, 4.53, 12.81, 1056.0, , 
3723, GP02-395366, Japanese Patent    Nippon Electric Glass (J), 2018, A203616, 70.63, 4.17, 6.03, 4.34, 14.71, 1056.0, , 
3724, GP02-395367, Japanese Patent    Nippon Electric Glass (J), 2018, A203616, 74.14, 1.17, 5.91, 4.25, 14.42, 983.0, , 
3725, GP02-395368, Japanese Patent    Nippon Electric Glass (J), 2018, A203616, 64.84, 9.0, 6.01, , 18.0, 850.0, , 
3726, GP02-395369, Japanese Patent    Nippon Electric Glass (J), 2018, A203616, 60.79, 9.02, 6.56, 4.04, 19.0, 968.0, , 
3727, GP02-395370, Japanese Patent    Nippon Electric Glass (J), 2018, A203616, 64.67, 8.08, 6.92, 4.07, 12.78, 1050.0, , 
3728, GP02-395371, Japanese Patent    Nippon Electric Glass (J), 2018, A203616, 69.04, 4.2, 6.38, 4.15, 14.81, 1050.0, , 
3729, GP02-395373, Japanese Patent    Nippon Electric Glass (J), 2018, A203616, 60.64, 9.01, 6.56, 4.04, 18.99, 960.0, , 
3730, GP03-395374, Japanese Patent    Jushi Group (CN), 2018, A517653, 61.63, 10.2, 14.67, 9.87, 0.23, 1205.0, , 
3731, GP03-395375, Japanese Patent    Jushi Group (CN), 2018, A517653, 61.88, 10.52, 16.17, 8.5, 0.21, 1206.0, , 
3732, GP03-395376, Japanese Patent    Jushi Group (CN), 2018, A517653, 62.21, 10.22, 15.59, 8.18, 0.21, 1199.0, , 
3733, GP03-395377, Japanese Patent    Jushi Group (CN), 2018, A517653, 61.47, 10.19, 14.5, 10.75, 0.23, 1200.0, , 
3734, GP03-395378, Japanese Patent    Jushi Group (CN), 2018, A517653, 61.29, 10.22, 14.88, 11.15, 0.21, 1208.0, , 
3735, GP03-395379, Japanese Patent    Jushi Group (CN), 2018, A517653, 61.45, 11.94, 15.75, 7.58, 0.19, 1200.0, , 
3736, GP03-395380, Japanese Patent    Jushi Group (CN), 2018, A517653, 61.24, 9.92, 18.78, 6.75, 0.23, 1220.0, , 
3737, GP03-395381, Japanese Patent    Jushi Group (CN), 2018, A517653, 61.7, 10.4, 16.8, 7.61, 0.21, 1206.0, , 
3738, GP03-395382, Japanese Patent    Jushi Group (CN), 2018, A517653, 61.86, 10.49, 16.86, 7.74, 0.23, 1212.0, , 
3739, GP03-395383, Japanese Patent    Jushi Group (CN), 2018, A517653, 61.34, 10.24, 15.1, 11.08, 0.21, 1204.0, , 
3740, GP03-395384, Japanese Patent    Jushi Group (CN), 2018, A517653, 62.03, 10.28, 14.64, 10.07, 0.32, 1202.0, , 
3741, GP03-395385, Japanese Patent    Jushi Group (CN), 2018, A517653, 61.82, 10.36, 14.5, 11.09, 0.21, 1206.0, , 
3742, GP03-395386, Japanese Patent    Jushi Group (CN), 2018, A517653, 62.04, 10.11, 14.85, 10.12, 0.21, 1205.0, , 
3743, GP03-395387, Japanese Patent    Jushi Group (CN), 2018, A517653, 62.88, 9.84, 14.89, 9.38, 0.21, 1203.0, , 
3744, GP03-395388, Japanese Patent    Jushi Group (CN), 2018, A517653, 62.12, 10.83, 16.38, 6.56, 0.3, 1213.0, , 
3745, GP03-395389, Japanese Patent    Jushi Group (CN), 2018, A517653, 61.44, 10.19, 14.27, 11.14, 0.22, 1210.0, , 
3746, GP03-395390, Japanese Patent    Jushi Group (CN), 2018, A517653, 61.63, 10.2, 14.67, 9.87, 0.23, 1205.0, , 
3747, GP03-395391, Japanese Patent    Jushi Group (CN), 2018, A517653, 61.84, 10.45, 15.08, 9.16, 0.22, 1206.0, , 
3748, GP03-395392, Japanese Patent    Jushi Group (CN), 2018, A517654, 61.39, 11.92, 14.84, 8.97, 0.18, 1204.0, , 
3749, GP03-395393, Japanese Patent    Jushi Group (CN), 2018, A517654, 61.63, 11.96, 14.89, 8.19, 0.19, 1201.0, , 
3750, GP03-395394, Japanese Patent    Jushi Group (CN), 2018, A517654, 61.69, 11.98, 14.9, 8.2, 0.19, 1199.0, , 
3751, GP03-395395, Japanese Patent    Jushi Group (CN), 2018, A517654, 61.72, 11.98, 14.6, 8.66, 0.19, 1197.0, , 
3752, GP03-395396, Japanese Patent    Jushi Group (CN), 2018, A517654, 60.56, 11.7, 15.8, 9.24, 0.22, 1212.0, , 
3753, GP03-395397, Japanese Patent    Jushi Group (CN), 2018, A517654, 61.59, 12.15, 14.25, 9.11, 0.19, 1202.0, , 
3754, GP03-395398, Japanese Patent    Jushi Group (CN), 2018, A517654, 60.92, 12.42, 14.45, 9.14, 0.13, 1210.0, , 
3755, GP03-395399, Japanese Patent    Jushi Group (CN), 2018, A517654, 62.0, 12.07, 14.79, 7.65, 0.19, 1201.0, , 
3756, GP03-395400, Japanese Patent    Jushi Group (CN), 2018, A517654, 61.72, 12.02, 14.73, 8.31, 0.18, 1199.0, , 
3757, GP03-395401, Japanese Patent    Jushi Group (CN), 2018, A517654, 60.8, 13.8, 14.55, 7.19, 0.13, 1220.0, , 
3758, GP03-395402, Japanese Patent    Jushi Group (CN), 2018, A517654, 62.41, 12.05, 14.68, 7.8, 0.27, 1199.0, , 
3759, GP03-395403, Japanese Patent    Jushi Group (CN), 2018, A517654, 62.15, 12.13, 14.15, 8.33, 0.24, 1204.0, , 
3760, GP03-395404, Japanese Patent    Jushi Group (CN), 2018, A517654, 62.1, 12.08, 14.08, 7.96, 0.12, 1197.0, , 
3761, GP03-395405, Japanese Patent    Jushi Group (CN), 2018, A517654, 60.97, 12.71, 14.56, 7.97, 0.12, 1205.0, , 
3762, GP03-395406, Japanese Patent    Jushi Group (CN), 2018, A517654, 61.37, 11.93, 14.77, 9.15, 0.14, 1204.0, , 
3763, GP03-395407, Japanese Patent    Jushi Group (CN), 2018, A517654, 61.16, 11.89, 15.2, 8.78, 0.11, 1200.0, , 
3764, GP03-395408, Japanese Patent    Jushi Group (CN), 2018, A517654, 62.29, 12.09, 14.56, 7.36, 0.15, 1198.0, , 
3765, GP03-395409, Japanese Patent    Jushi Group (CN), 2018, A517654, 60.74, 13.21, 16.55, 6.06, 0.11, 1216.0, , 
3766, GP03-395456, Japanese Patent    AGC (J), 2017, AW061501, 68.0, 10.0, 12.0, 2.0, 8.0, 1300.0, , 
3767, GP03-395457, Japanese Patent    AGC (J), 2017, AW061501, 68.0, 10.0, 9.0, 7.0, 6.0, 1220.0, , 
3768, GP03-395458, Japanese Patent    AGC (J), 2017, AW061501, 66.0, 12.0, 5.0, 9.0, 8.0, 1209.0, , 
3769, GP03-395459, Japanese Patent    AGC (J), 2017, AW061501, 68.0, 8.0, 9.0, 7.0, 6.0, 1211.0, , 
3770, GP03-395460, Japanese Patent    AGC (J), 2017, AW061501, 68.0, 7.0, 9.0, 7.0, 6.0, 1204.0, , 
3771, GP03-395462, Japanese Patent    AGC (J), 2017, AW061501, 68.0, 7.0, 7.0, 9.0, 6.0, 1204.0, , 
3772, GP03-395463, Japanese Patent    AGC (J), 2017, AW061501, 68.0, 8.1, 9.0, 4.9, 8.0, 1210.0, , 
3773, GP03-395464, Japanese Patent    AGC (J), 2017, AW061501, 68.4, 10.6, 3.5, 9.3, 7.2, 1185.0, , 
3774, GP03-395465, Japanese Patent    AGC (J), 2017, AW061501, 68.7, 9.4, 3.5, 10.9, 6.5, 1163.0, , 
3775, GP03-395466, Japanese Patent    AGC (J), 2017, AW061501, 70.0, 8.5, 5.0, 10.0, 5.5, 1190.0, , 
3776, GP03-395467, Japanese Patent    AGC (J), 2017, AW061501, 68.0, 6.0, 9.0, 7.0, 6.0, 1190.0, , 
3777, GP06-395468, Japanese Patent    AGC (J), 2017, AW061501, 64.17, 14.41, , 9.71, 10.71, 1226.0, , 
3778, GP06-395683, Japanese Patent    Nippon Electric Glass (J), 2017, AW122576, 69.9, 15.0, 4.0, 8.0, , 1362.0, , 
3779, GP06-395689, Japanese Patent    Nippon Electric Glass (J), 2017, AW122576, 69.9, 15.0, , 14.0, , 1362.0, , 
3780, GP06-395690, Japanese Patent    Nippon Electric Glass (J), 2017, AW122576, 65.9, 15.0, , 15.0, , 1311.0, , 
3781, GP06-395691, Japanese Patent    Nippon Electric Glass (J), 2017, AW122576, 66.9, 15.0, , 15.0, , 1314.0, , 
3782, GP06-395697, Japanese Patent    Nippon Electric Glass (J), 2017, AW122576, 68.9, 14.0, , 14.0, , 1343.0, , 
3783, GP06-395699, Japanese Patent    Nippon Electric Glass (J), 2017, AW122576, 66.97, 15.02, 3.0, 10.01, , 1254.0, , 
3784, GP03-395852, Japanese Patent    AGC (J), 2018, A104285, 68.0, 10.0, 14.0, , 8.0, 1400.0, , 
3785, GP03-396210, European Patent    Jushi Group (CN), 2018, A3354628, 60.37, 11.76, 15.33, 8.97, 0.14, 1208.0, , 
3786, GP03-396211, European Patent    Jushi Group (CN), 2018, A3354628, 61.46, 10.78, 15.35, 9.07, 0.11, 1202.0, , 
3787, GP03-396212, European Patent    Jushi Group (CN), 2018, A3354628, 61.54, 11.42, 15.47, 7.72, 0.14, 1203.0, , 
3788, GP03-396213, European Patent    Jushi Group (CN), 2018, A3354628, 61.18, 10.99, 15.38, 9.14, 0.14, 1205.0, , 
3789, GP03-396214, European Patent    Jushi Group (CN), 2018, A3354628, 61.12, 11.35, 15.37, 9.13, 0.14, 1201.0, , 
3790, GP03-396215, European Patent    Jushi Group (CN), 2018, A3354628, 60.45, 11.92, 15.22, 9.62, 0.15, 1208.0, , 
3791, GP03-396216, European Patent    Jushi Group (CN), 2018, A3354628, 61.22, 11.08, 15.49, 9.34, 0.13, 1205.0, , 
3792, GP03-396217, European Patent    Jushi Group (CN), 2018, A3354628, 62.32, 11.34, 14.9, 8.55, 0.14, 1200.0, , 
3793, GP03-396218, European Patent    Jushi Group (CN), 2018, A3354628, 61.14, 11.91, 14.97, 8.84, 0.21, 1198.0, , 
3794, GP03-396219, European Patent    Jushi Group (CN), 2018, A3354628, 61.16, 11.91, 14.98, 8.84, 0.21, 1204.0, , 
3795, GP03-396220, European Patent    Jushi Group (CN), 2018, A3354628, 61.03, 11.89, 14.96, 8.82, 0.2, 1210.0, , 
3796, GP03-396221, European Patent    Jushi Group (CN), 2018, A3354628, 60.92, 11.85, 14.24, 9.73, 0.2, 1203.0, , 
3797, GP03-396222, European Patent    Jushi Group (CN), 2018, A3354628, 61.33, 9.75, 15.44, 10.37, 0.17, 1206.0, , 
3798, GP03-396223, European Patent    Jushi Group (CN), 2018, A3354628, 60.55, 11.98, 15.46, 9.27, 0.13, 1203.0, , 
3799, GP03-396224, European Patent    Jushi Group (CN), 2018, A3354628, 61.09, 11.8, 15.6, 8.84, 0.23, 1203.0, , 
3800, GP03-396225, European Patent    Jushi Group (CN), 2018, A3354628, 61.33, 12.07, 15.34, 8.64, 0.22, 1203.0, , 
3801, GP03-396226, European Patent    Jushi Group (CN), 2018, A3354628, 61.52, 10.85, 15.37, 9.13, 0.11, 1200.0, , 
3802, GP03-396227, European Patent    Jushi Group (CN), 2018, A3354628, 61.22, 11.16, 15.37, 9.24, 0.13, 1198.0, , 
3803, GP03-396290, European Patent    Jushi Group (CN), 2018, A3406575, 62.11, 10.41, 14.97, 8.74, 0.21, 1202.0, , 
3804, GP03-396291, European Patent    Jushi Group (CN), 2018, A3406575, 61.88, 10.52, 16.17, 8.5, 0.21, 1206.0, , 
3805, GP03-396292, European Patent    Jushi Group (CN), 2018, A3406575, 62.21, 10.22, 15.59, 8.18, 0.21, 1199.0, , 
3806, GP03-396293, European Patent    Jushi Group (CN), 2018, A3406575, 61.47, 10.19, 14.5, 10.75, 0.23, 1200.0, , 
3807, GP03-396294, European Patent    Jushi Group (CN), 2018, A3406575, 61.29, 10.22, 14.88, 11.15, 0.21, 1208.0, , 
3808, GP03-396295, European Patent    Jushi Group (CN), 2018, A3406575, 61.45, 11.94, 15.75, 7.58, 0.19, 1200.0, , 
3809, GP03-396296, European Patent    Jushi Group (CN), 2018, A3406575, 61.24, 9.92, 18.78, 6.75, 0.23, 1220.0, , 
3810, GP03-396297, European Patent    Jushi Group (CN), 2018, A3406575, 61.7, 10.4, 16.8, 7.61, 0.21, 1206.0, , 
3811, GP03-396298, European Patent    Jushi Group (CN), 2018, A3406575, 61.83, 10.49, 16.85, 7.74, 0.23, 1212.0, , 
3812, GP03-396299, European Patent    Jushi Group (CN), 2018, A3406575, 61.34, 10.24, 15.1, 11.08, 0.21, 1204.0, , 
3813, GP03-396300, European Patent    Jushi Group (CN), 2018, A3406575, 62.03, 10.28, 14.64, 10.07, 0.32, 1202.0, , 
3814, GP03-396301, European Patent    Jushi Group (CN), 2018, A3406575, 61.82, 10.36, 14.5, 11.09, 0.21, 1206.0, , 
3815, GP03-396302, European Patent    Jushi Group (CN), 2018, A3406575, 62.04, 10.11, 14.85, 10.12, 0.21, 1205.0, , 
3816, GP03-396303, European Patent    Jushi Group (CN), 2018, A3406575, 62.88, 9.84, 14.89, 9.38, 0.21, 1203.0, , 
3817, GP03-396304, European Patent    Jushi Group (CN), 2018, A3406575, 62.12, 10.83, 16.38, 6.56, 0.3, 1213.0, , 
3818, GP03-396305, European Patent    Jushi Group (CN), 2018, A3406575, 61.44, 10.19, 14.27, 11.14, 0.22, 1210.0, , 
3819, GP03-396306, European Patent    Jushi Group (CN), 2018, A3406575, 61.64, 10.19, 14.66, 9.88, 0.23, 1205.0, , 
3820, GP03-396307, European Patent    Jushi Group (CN), 2018, A3406575, 61.84, 10.45, 15.08, 9.16, 0.22, 1206.0, , 
3821, GP03-396308, European Patent    Jushi Group (CN), 2018, A3406576, 61.39, 11.92, 14.84, 8.97, 0.18, 1204.0, , 
3822, GP03-396309, European Patent    Jushi Group (CN), 2018, A3406576, 61.63, 11.96, 14.89, 8.19, 0.19, 1201.0, , 
3823, GP03-396310, European Patent    Jushi Group (CN), 2018, A3406576, 61.69, 11.98, 14.9, 8.2, 0.19, 1199.0, , 
3824, GP03-396311, European Patent    Jushi Group (CN), 2018, A3406576, 61.72, 11.98, 14.6, 8.66, 0.19, 1197.0, , 
3825, GP03-396312, European Patent    Jushi Group (CN), 2018, A3406576, 60.56, 11.7, 15.8, 9.24, 0.22, 1212.0, , 
3826, GP03-396313, European Patent    Jushi Group (CN), 2018, A3406576, 61.59, 12.15, 14.25, 9.11, 0.19, 1202.0, , 
3827, GP03-396314, European Patent    Jushi Group (CN), 2018, A3406576, 60.92, 12.42, 14.45, 9.14, 0.13, 1210.0, , 
3828, GP03-396315, European Patent    Jushi Group (CN), 2018, A3406576, 62.0, 12.07, 14.79, 7.65, 0.19, 1201.0, , 
3829, GP03-396316, European Patent    Jushi Group (CN), 2018, A3406576, 61.72, 12.02, 14.73, 8.31, 0.18, 1199.0, , 
3830, GP03-396317, European Patent    Jushi Group (CN), 2018, A3406576, 60.8, 13.8, 14.55, 7.19, 0.13, 1220.0, , 
3831, GP03-396318, European Patent    Jushi Group (CN), 2018, A3406576, 62.41, 12.05, 14.68, 7.8, 0.27, 1199.0, , 
3832, GP03-396319, European Patent    Jushi Group (CN), 2018, A3406576, 62.15, 12.13, 14.15, 8.33, 0.24, 1204.0, , 
3833, GP03-396320, European Patent    Jushi Group (CN), 2018, A3406576, 62.1, 12.08, 14.08, 7.96, 0.12, 1197.0, , 
3834, GP03-396321, European Patent    Jushi Group (CN), 2018, A3406576, 60.97, 12.71, 14.56, 7.97, 0.12, 1205.0, , 
3835, GP03-396322, European Patent    Jushi Group (CN), 2018, A3406576, 61.37, 11.93, 14.77, 9.15, 0.14, 1204.0, , 
3836, GP03-396323, European Patent    Jushi Group (CN), 2018, A3406576, 61.16, 11.89, 15.2, 8.78, 0.11, 1200.0, , 
3837, GP03-396324, European Patent    Jushi Group (CN), 2018, A3406576, 62.29, 12.09, 14.56, 7.36, 0.15, 1198.0, , 
3838, GP03-396325, European Patent    Jushi Group (CN), 2018, A3406576, 60.74, 13.21, 16.55, 6.06, 0.11, 1216.0, , 
3839, GP03-396347, European Patent    Jushi Group (CN), 2018, A3415474, 62.14, 10.46, 15.33, 8.54, 0.21, 1199.0, , 
3840, GP03-396348, European Patent    Jushi Group (CN), 2018, A3415474, 61.95, 10.34, 17.28, 7.72, 0.21, 1205.0, , 
3841, GP03-396349, European Patent    Jushi Group (CN), 2018, A3415474, 61.71, 10.69, 15.15, 9.89, 0.23, 1200.0, , 
3842, GP03-396350, European Patent    Jushi Group (CN), 2018, A3415474, 60.52, 10.87, 15.61, 10.11, 0.23, 1203.0, , 
3843, GP03-396351, European Patent    Jushi Group (CN), 2018, A3415474, 62.07, 12.04, 14.35, 7.91, 0.13, 1201.0, , 
3844, GP03-396352, European Patent    Jushi Group (CN), 2018, A3415474, 62.29, 10.62, 16.59, 6.47, 0.28, 1205.0, , 
3845, GP03-396353, European Patent    Jushi Group (CN), 2018, A3415474, 61.97, 10.53, 15.6, 8.15, 0.18, 1205.0, , 
3846, GP03-396354, European Patent    Jushi Group (CN), 2018, A3415474, 61.86, 10.51, 15.57, 8.26, 0.18, 1204.0, , 
3847, GP03-396355, European Patent    Jushi Group (CN), 2018, A3415474, 62.04, 10.54, 14.51, 9.07, 0.24, 1205.0, , 
3848, GP03-396356, European Patent    Jushi Group (CN), 2018, A3415474, 62.18, 10.57, 15.18, 7.73, 0.24, 1205.0, , 
3849, GP03-396357, European Patent    Jushi Group (CN), 2018, A3415474, 61.85, 10.51, 15.56, 8.26, 0.23, 1206.0, , 
3850, GP02-396528, US Patent    Corning Inc. (US), 2018, A10125044, 70.27, 10.39, 3.09, , 15.42, 985.0, , 
3851, GP02-396598, US Patent    Corning Inc. (US), 2018, A10150691, 69.66, 9.18, 5.09, , 11.88, 965.0, , 
3852, GP03-396650, US Patent    Jushi Group (CN), 2018, A10155686, 60.84, 9.32, 11.41, 16.52, 0.2, 1195.0, , 
3853, GP03-396651, US Patent    Jushi Group (CN), 2018, A10155686, 60.46, 9.32, 13.0, 15.32, 0.2, 1194.0, , 
3854, GP03-396652, US Patent    Jushi Group (CN), 2018, A10155686, 60.79, 9.33, 13.56, 13.02, 0.2, 1196.0, , 
3855, GP03-396653, US Patent    Jushi Group (CN), 2018, A10155686, 61.12, 9.31, 13.52, 12.99, 0.2, 1195.0, , 
3856, GP03-396654, US Patent    Jushi Group (CN), 2018, A10155686, 61.68, 9.39, 13.63, 13.11, 0.2, 1197.0, , 
3857, GP03-396655, US Patent    Jushi Group (CN), 2018, A10155686, 60.34, 9.19, 11.47, 16.81, 0.2, 1196.0, , 
3858, GP03-396656, US Patent    Jushi Group (CN), 2018, A10155686, 60.57, 9.22, 11.51, 16.88, 0.2, 1196.0, , 
3859, GP03-396657, US Patent    Jushi Group (CN), 2018, A10155686, 60.74, 9.25, 11.55, 16.92, 0.2, 1196.0, , 
3860, GP03-396658, US Patent    Jushi Group (CN), 2018, A10155686, 60.84, 9.26, 11.56, 16.96, 0.2, 1198.0, , 
3861, GP03-396659, US Patent    Jushi Group (CN), 2018, A10155686, 60.78, 9.25, 14.14, 12.67, 0.2, 1201.0, , 
3862, GP03-396660, US Patent    Jushi Group (CN), 2018, A10155686, 60.92, 9.28, 11.58, 16.97, 0.3, 1201.0, , 
3863, GP02-396661, US Patent    Corning Inc. (US), 2018, A10155690, 62.77, 13.31, 7.9, 0.08, 15.78, 1250.0, , 
3864, GP02-396663, US Patent    Corning Inc. (US), 2018, A10155690, 62.58, 13.29, 0.12, 8.05, 15.8, 1250.0, , 
3865, GP03-396726, US Patent    Jushi Group (CN), 2018, A0186688, 60.37, 11.76, 15.33, 8.97, 0.14, 1208.0, , 
3866, GP03-396727, US Patent    Jushi Group (CN), 2018, A0186688, 61.46, 10.78, 15.35, 9.07, 0.11, 1202.0, , 
3867, GP03-396728, US Patent    Jushi Group (CN), 2018, A0186688, 61.54, 11.42, 15.47, 7.72, 0.14, 1203.0, , 
3868, GP03-396729, US Patent    Jushi Group (CN), 2018, A0186688, 61.18, 10.99, 15.38, 9.14, 0.14, 1205.0, , 
3869, GP03-396730, US Patent    Jushi Group (CN), 2018, A0186688, 61.12, 11.35, 15.37, 9.13, 0.14, 1201.0, , 
3870, GP03-396731, US Patent    Jushi Group (CN), 2018, A0186688, 60.45, 11.92, 15.22, 9.62, 0.15, 1208.0, , 
3871, GP03-396732, US Patent    Jushi Group (CN), 2018, A0186688, 61.22, 11.08, 15.49, 9.34, 0.13, 1205.0, , 
3872, GP03-396733, US Patent    Jushi Group (CN), 2018, A0186688, 62.32, 11.34, 14.9, 8.55, 0.14, 1200.0, , 
3873, GP03-396734, US Patent    Jushi Group (CN), 2018, A0186688, 61.14, 11.91, 14.97, 8.84, 0.21, 1198.0, , 
3874, GP03-396735, US Patent    Jushi Group (CN), 2018, A0186688, 61.16, 11.91, 14.98, 8.84, 0.21, 1204.0, , 
3875, GP03-396736, US Patent    Jushi Group (CN), 2018, A0186688, 61.03, 11.89, 14.96, 8.82, 0.2, 1210.0, , 
3876, GP03-396737, US Patent    Jushi Group (CN), 2018, A0186688, 61.04, 11.88, 14.27, 9.75, 0.21, 1203.0, , 
3877, GP03-396738, US Patent    Jushi Group (CN), 2018, A0186688, 61.33, 9.75, 15.44, 10.37, 0.17, 1206.0, , 
3878, GP03-396739, US Patent    Jushi Group (CN), 2018, A0186688, 60.55, 11.98, 15.46, 9.27, 0.13, 1203.0, , 
3879, GP03-396740, US Patent    Jushi Group (CN), 2018, A0186688, 61.09, 11.8, 15.6, 8.84, 0.23, 1203.0, , 
3880, GP03-396741, US Patent    Jushi Group (CN), 2018, A0186688, 61.33, 12.07, 15.34, 8.64, 0.22, 1203.0, , 
3881, GP03-396742, US Patent    Jushi Group (CN), 2018, A0186688, 61.52, 10.85, 15.37, 9.13, 0.11, 1200.0, , 
3882, GP03-396743, US Patent    Jushi Group (CN), 2018, A0186688, 61.22, 11.16, 15.37, 9.24, 0.13, 1198.0, , 
3883, GP03-396768, US Patent    Jushi Group (CN), 2018, A0208497, 61.37, 11.37, 17.37, 7.07, 0.08, 1218.0, , 
3884, GP03-396769, US Patent    Jushi Group (CN), 2018, A0208497, 61.64, 11.42, 17.45, 6.66, 0.11, 1212.0, , 
3885, GP03-396770, US Patent    Jushi Group (CN), 2018, A0208497, 62.1, 11.51, 17.58, 5.7, 0.11, 1207.0, , 
3886, GP03-396771, US Patent    Jushi Group (CN), 2018, A0208497, 62.01, 11.83, 16.17, 7.11, 0.13, 1216.0, , 
3887, GP03-396772, US Patent    Jushi Group (CN), 2018, A0208497, 61.87, 11.8, 16.92, 6.53, 0.13, 1211.0, , 
3888, GP03-396773, US Patent    Jushi Group (CN), 2018, A0208497, 61.4, 11.71, 19.45, 4.59, 0.13, 1217.0, , 
3889, GP03-396774, US Patent    Jushi Group (CN), 2018, A0208497, 61.14, 11.66, 20.91, 3.45, 0.13, 1219.0, , 
3890, GP03-396775, US Patent    Jushi Group (CN), 2018, A0208497, 61.09, 11.65, 21.67, 3.12, 0.14, 1224.0, , 
3891, GP03-396776, US Patent    Jushi Group (CN), 2018, A0208497, 61.64, 11.57, 17.28, 6.71, 0.14, 1211.0, , 
3892, GP03-396777, US Patent    Jushi Group (CN), 2018, A0208497, 61.76, 11.6, 17.78, 5.94, 0.14, 1207.0, , 
3893, GP03-396778, US Patent    Jushi Group (CN), 2018, A0208497, 63.08, 11.34, 19.43, 2.25, 0.1, 1220.0, , 
3894, GP03-396779, US Patent    Jushi Group (CN), 2018, A0208497, 62.35, 10.84, 18.12, 5.46, 0.15, 1213.0, , 
3895, GP03-396780, US Patent    Jushi Group (CN), 2018, A0208497, 61.39, 11.6, 16.56, 6.8, 0.12, 1210.0, , 
3896, GP03-396781, US Patent    Jushi Group (CN), 2018, A0208497, 60.93, 12.64, 15.91, 6.63, 0.1, 1200.0, , 
3897, GP03-396782, US Patent    Jushi Group (CN), 2018, A0208497, 61.96, 10.81, 17.18, 6.51, 0.15, 1209.0, , 
3898, GP03-396783, US Patent    Jushi Group (CN), 2018, A0208497, 62.03, 11.54, 17.57, 5.42, 0.21, 1210.0, , 
3899, GP03-396784, US Patent    Jushi Group (CN), 2018, A0208497, 62.87, 10.92, 17.53, 5.46, 0.1, 1227.0, , 
3900, GP03-396785, US Patent    Jushi Group (CN), 2018, A0208497, 63.84, 11.03, 17.98, 4.23, 0.15, 1235.0, , 
3901, GP03-396786, US Patent    Jushi Group (CN), 2018, A0208497, 60.77, 12.8, 18.14, 4.65, 0.08, 1212.0, , 
3902, GP03-396787, US Patent    Jushi Group (CN), 2018, A0208497, 62.57, 11.68, 18.34, 4.36, 0.12, 1216.0, , 
3903, GP03-396788, US Patent    Jushi Group (CN), 2018, A0208497, 61.1, 11.45, 18.74, 5.9, 0.15, 1205.0, , 
3904, GP03-396789, US Patent    Others, 2018, A0208498, 62.1, 9.8, 13.3, 10.73, 0.19, 1355.0, , 
3905, GP03-396790, US Patent    Others, 2018, A0208498, 64.61, 11.13, 11.49, 8.65, 0.2, 1194.0, , 
3906, GP03-396791, US Patent    Others, 2018, A0208498, 64.8, 11.16, 11.53, 8.67, 0.2, 1197.0, , 
3907, GP03-396792, US Patent    Others, 2018, A0208498, 61.72, 9.47, 13.38, 12.21, 0.2, 1195.0, , 
3908, GP03-396793, US Patent    Others, 2018, A0208498, 63.08, 10.8, 17.71, 5.65, 1.15, 1268.0, , 
3909, GP03-396794, US Patent    Others, 2018, A0208498, 61.99, 10.61, 16.76, 6.46, 0.05, 1235.0, , 
3910, GP03-396795, US Patent    Others, 2018, A0208498, 63.16, 10.88, 16.56, 5.54, 0.04, 1232.0, , 
3911, GP03-396798, US Patent    Others, 2018, A0208498, 62.55, 10.69, 16.83, 6.62, 0.04, 1240.0, , 
3912, GP03-396799, US Patent    Others, 2018, A0208498, 63.11, 11.33, 15.94, 6.11, 0.04, 1233.0, , 
3913, GP03-396808, US Patent    Others, 2018, A0208498, 64.89, 11.11, 13.88, 6.13, 0.04, 1188.0, , 
3914, GP03-396809, US Patent    Others, 2018, A0208498, 66.49, 11.42, 10.18, 6.99, 0.04, 1153.0, , 
3915, GP03-396811, US Patent    Others, 2018, A0208499, 60.55, 14.66, 21.39, 2.74, 0.06, 1357.0, , 
3916, GP03-396812, US Patent    Others, 2018, A0208499, 62.42, 15.11, 17.76, 4.04, 0.06, 1354.0, , 
3917, GP06-396826, US Patent    Others, 2018, A0208499, 61.96, 19.51, 9.1, 3.81, 0.75, 1360.0, , 
3918, GP03-396912, US Patent    Jushi Group (CN), 2018, A0230039, 61.8, 9.41, 12.75, 11.92, 0.2, 1198.0, , 
3919, GP03-396913, US Patent    Jushi Group (CN), 2018, A0230039, 61.56, 9.27, 12.34, 12.42, 0.2, 1196.0, , 
3920, GP03-396914, US Patent    Jushi Group (CN), 2018, A0230039, 61.45, 9.34, 15.34, 9.16, 0.2, 1195.0, , 
3921, GP03-396915, US Patent    Jushi Group (CN), 2018, A0230039, 61.08, 9.33, 15.71, 9.09, 0.15, 1193.0, , 
3922, GP03-396916, US Patent    Jushi Group (CN), 2018, A0230039, 61.59, 9.79, 13.0, 11.35, 0.2, 1193.0, , 
3923, GP03-396917, US Patent    Jushi Group (CN), 2018, A0230039, 61.81, 8.76, 13.14, 12.08, 0.2, 1195.0, , 
3924, GP03-396921, US Patent    Jushi Group (CN), 2018, A0230039, 61.18, 9.39, 13.33, 12.23, 0.2, 1196.0, , 
3925, GP02-397021, US Patent    Corning Inc. (US), 2018, A0305240, 77.72, 3.95, 5.5, 0.03, 9.76, 1005.0, , 
3926, GP02-397025, US Patent    Corning Inc. (US), 2018, A0305240, 76.09, 4.5, 6.51, 0.03, 10.02, 1020.0, , 
3927, GP02-397026, US Patent    Corning Inc. (US), 2018, A0305240, 75.2, 3.98, 6.79, 0.03, 12.87, 855.0, , 
3928, GP02-397028, US Patent    Corning Inc. (US), 2018, A0305240, 75.28, 6.94, 1.93, 0.03, 12.78, 960.0, , 
3929, GP02-397029, US Patent    Corning Inc. (US), 2018, A0305240, 77.34, 4.98, 6.37, 0.03, 11.19, 880.0, , 
3930, GP02-397034, US Patent    Corning Inc. (US), 2018, A0305240, 77.2, 3.95, 4.86, 0.03, 10.85, 950.0, , 
3931, GP02-397036, US Patent    Corning Inc. (US), 2018, A0305240, 78.21, 3.98, 6.82, 0.03, 10.87, 980.0, , 
3932, GP02-397042, US Patent    Corning Inc. (US), 2018, A0305240, 77.22, 4.14, 6.19, 0.03, 10.81, 935.0, , 
3933, GP02-397043, US Patent    Corning Inc. (US), 2018, A0305240, 75.91, 4.44, 7.23, 0.03, 9.27, 1075.0, , 
3934, GP02-397044, US Patent    Corning Inc. (US), 2018, A0305240, 76.43, 5.17, 6.11, 0.03, 11.65, 945.0, , 
3935, GP02-397046, US Patent    Corning Inc. (US), 2018, A0305240, 77.47, 3.94, 6.64, 0.03, 9.86, 1015.0, , 
3936, GP02-397050, US Patent    Corning Inc. (US), 2018, A0305240, 77.53, 4.68, 5.94, 0.03, 10.76, 955.0, , 
3937, GP02-397051, US Patent    Corning Inc. (US), 2018, A0305240, 76.28, 4.37, 6.94, 0.05, 8.32, 990.0, , 
3938, GP02-397052, US Patent    Corning Inc. (US), 2018, A0312425, 73.18, 6.95, 6.01, 0.04, 10.79, 1005.0, , 
3939, GP02-397165, US Patent    Corning Inc. (US), 2018, A0370843, 70.48, 8.97, 0.05, 1.97, 15.5, 875.0, , 
3940, GP02-397166, US Patent    Corning Inc. (US), 2018, A0370843, 69.62, 8.94, 0.06, 2.46, 15.91, 850.0, , 
3941, GP02-397171, US Patent    Corning Inc. (US), 2018, A0370843, 68.04, 9.01, 2.02, 1.95, 16.03, 830.0, , 
3942, GP02-397172, US Patent    Corning Inc. (US), 2018, A0370843, 66.55, 9.73, 1.99, 2.67, 16.09, 860.0, , 
3943, GP02-397173, US Patent    Corning Inc. (US), 2018, A0370843, 67.47, 7.89, 5.4, 0.04, 16.25, 780.0, , 
3944, GP02-397176, US Patent    Corning Inc. (US), 2018, A0370843, 66.87, 8.96, 1.99, 1.96, 16.31, 1070.0, , 
3945, GP02-397179, US Patent    Corning Inc. (US), 2018, A0370843, 67.05, 8.94, 4.2, 0.05, 16.41, 780.0, , 
3946, GP02-397180, US Patent    Corning Inc. (US), 2018, A0370843, 66.71, 9.01, 4.02, 0.05, 16.29, 855.0, , 
3947, GP02-397181, US Patent    Corning Inc. (US), 2018, A0370843, 66.75, 9.68, 2.01, 2.62, 15.97, 740.0, , 
3948, GP02-397182, US Patent    Corning Inc. (US), 2018, A0370843, 65.65, 8.0, 5.58, 0.06, 16.69, 1105.0, , 
3949, GP02-397183, US Patent    Corning Inc. (US), 2018, A0370843, 65.61, 8.59, 5.53, 0.05, 16.72, 915.0, , 
3950, GP02-397184, US Patent    Corning Inc. (US), 2018, A0370843, 66.55, 8.65, 5.55, 0.05, 16.67, 790.0, , 
3951, GJ02-397236, J. American Ceramic Soc., 2018, v. 101  p. 2840, 50.01, 25.0, , , 21.87, 1227.0, , 
3952, GJ02-397243, J. American Ceramic Soc., 2018, v. 101  p. 2840, 50.0, 25.0, , , 25.0, 1466.0, , 
3953, GP02-397886, Japanese Patent    Nippon Electric Glass (J), 2019, A001666, 66.17, 13.01, 3.8, , 16.92, 1013.0, , 
3954, GP02-397890, Japanese Patent    Nippon Electric Glass (J), 2019, A001667, 72.01, 1.81, 4.01, 8.63, 13.04, 1044.0, , 
3955, GP02-397957, Japanese Patent    Nippon Electric Glass (J), 2019, A001699, 65.3, 15.4, 2.64, , 16.42, 1093.0, , 
3956, GP02-397958, Japanese Patent    Nippon Electric Glass (J), 2019, A001699, 63.52, 15.38, 2.65, , 17.87, 1112.0, , 
3957, GP02-397959, Japanese Patent    Nippon Electric Glass (J), 2019, A001699, 64.09, 14.87, 2.64, , 17.82, 1112.0, , 
3958, GP03-398021, Japanese Patent    Nippon Sheet Glass (J), 2019, A011234, 54.92, 14.98, 24.96, 4.99, 0.08, 1395.0, , 
3959, GP03-398030, Japanese Patent    Nippon Sheet Glass (J), 2019, A011234, 54.82, 14.95, 29.9, 0.18, 0.08, 1445.0, , 
3960, GP03-398035, Japanese Patent    Nippon Sheet Glass (J), 2019, A011234, 54.83, 18.94, 25.92, 0.16, 0.08, 1470.0, , 
3961, GP03-398036, Japanese Patent    Nippon Sheet Glass (J), 2019, A011234, 54.93, 18.98, 20.97, 4.99, 0.08, 1431.0, , 
3962, GP03-398037, Japanese Patent    Nippon Sheet Glass (J), 2019, A011234, 54.87, 22.45, 22.45, 0.13, 0.05, 1520.0, , 
3963, GP03-398038, Japanese Patent    Nippon Sheet Glass (J), 2019, A011244, 54.92, 14.98, 24.96, 4.99, 0.08, 1395.0, , 
3964, GP03-398190, Japanese Patent    Nippon Electric Glass (J), 2019, A032918, 63.16, 9.61, 16.99, 8.74, , 1230.0, , 
3965, GP03-398191, Japanese Patent    Nippon Electric Glass (J), 2019, A032918, 63.19, 9.62, 13.97, 11.74, , 1207.0, , 
3966, GP03-398192, Japanese Patent    Nippon Electric Glass (J), 2019, A032918, 63.24, 11.63, 14.94, 8.68, , 1190.0, , 
3967, GP03-398193, Japanese Patent    Nippon Electric Glass (J), 2019, A032918, 63.24, 11.58, 14.17, 9.5, , 1163.0, , 
3968, GP03-398194, Japanese Patent    Nippon Electric Glass (J), 2019, A032918, 64.12, 9.6, 14.89, 9.91, , 1227.0, , 
3969, GP03-398195, Japanese Patent    Nippon Electric Glass (J), 2019, A032918, 64.26, 9.59, 18.5, 6.15, , 1284.0, , 
3970, GP03-398196, Japanese Patent    Nippon Electric Glass (J), 2019, A032918, 62.16, 10.61, 19.34, 6.39, , 1194.0, , 
3971, GP03-398200, Japanese Patent    Nippon Electric Glass (J), 2019, A032918, 63.16, 11.58, 14.07, 8.21, , 1198.0, , 
3972, GP03-398201, Japanese Patent    Nippon Electric Glass (J), 2019, A032918, 62.15, 11.62, 15.03, 8.19, , 1160.0, , 
3973, GP03-398202, Japanese Patent    Nippon Electric Glass (J), 2019, A032918, 62.22, 11.6, 15.0, 8.67, , 1195.0, , 
3974, GP03-398203, Japanese Patent    Nippon Electric Glass (J), 2019, A032918, 62.19, 11.59, 14.97, 9.26, , 1178.0, , 
3975, GP03-398800, Japanese Patent    Jushi Group (CN), 2019, A508360, 61.34, 9.77, 13.65, 12.35, 0.24, 1196.0, , 
3976, GP03-398801, Japanese Patent    Jushi Group (CN), 2019, A508360, 61.54, 9.73, 14.98, 10.87, 0.24, 1203.0, , 
3977, GP03-398802, Japanese Patent    Jushi Group (CN), 2019, A508360, 61.83, 9.55, 15.28, 10.43, 0.24, 1200.0, , 
3978, GP03-398803, Japanese Patent    Jushi Group (CN), 2019, A508360, 62.16, 10.32, 17.1, 7.27, 0.19, 1209.0, , 
3979, GP03-398804, Japanese Patent    Jushi Group (CN), 2019, A508360, 60.48, 9.43, 12.23, 15.47, 0.23, 1206.0, , 
3980, GP03-398805, Japanese Patent    Jushi Group (CN), 2019, A508360, 60.96, 10.04, 13.92, 12.65, 0.23, 1203.0, , 
3981, GP03-398971, Japanese Patent    Nippon Electric Glass (J), 2017, AW183381, 71.12, 1.05, 5.9, 9.13, 12.49, 990.0, , 
3982, GP03-398972, Japanese Patent    Nippon Electric Glass (J), 2017, AW183381, 66.26, 3.32, 14.13, 1.05, 14.55, 1050.0, , 
3983, GP03-398989, Japanese Patent    Nippon Electric Glass (J), 2017, AW183454, 71.2, 1.05, 5.89, 9.1, 12.45, 990.0, , 
3984, GP02-398990, Japanese Patent    Nippon Electric Glass (J), 2017, AW183454, 65.12, 10.43, 8.32, , 15.53, 1172.0, , 
3985, GP03-398991, Japanese Patent    Nippon Electric Glass (J), 2017, AW183454, 66.35, 3.31, 14.09, 1.05, 14.51, 1051.0, , 
3986, GP02-398993, Japanese Patent    Nippon Electric Glass (J), 2017, AW183454, 65.38, 15.39, 2.64, , 16.41, 1093.0, , 
3987, GP02-399084, Japanese Patent    Nippon Electric Glass (J), 2017, AW217321, 59.57, 13.08, 6.61, , 16.13, 1055.0, , 
3988, GP03-399232, Japanese Patent    AGC (J), 2018, AW038059, 66.98, 13.5, 9.7, 5.4, 0.009998, 1285.0, , 
3989, GP03-399296, Japanese Patent    Nippon Sheet Glass (J), 2019, AW003464, 54.92, 14.98, 24.96, 4.99, 0.08, 1395.0, , 
3990, GP03-399305, Japanese Patent    Nippon Sheet Glass (J), 2019, AW003464, 54.82, 14.95, 29.9, 0.18, 0.08, 1445.0, , 
3991, GP03-399310, Japanese Patent    Nippon Sheet Glass (J), 2019, AW003464, 54.83, 18.94, 25.92, 0.16, 0.08, 1470.0, , 
3992, GP03-399311, Japanese Patent    Nippon Sheet Glass (J), 2019, AW003464, 54.93, 18.98, 20.97, 4.99, 0.08, 1431.0, , 
3993, GP03-399312, Japanese Patent    Nippon Sheet Glass (J), 2019, AW003464, 54.87, 22.45, 22.45, 0.13, 0.05, 1520.0, , 
3994, GJ03-399383, J. American Ceramic Soc., 2020, v. 103  p. 3620, 47.3, , , 26.5, 23.5, 1198.0, , 
3995, GJ03-399384, J. American Ceramic Soc., 2020, v. 103  p. 3620, 46.5, 2.4, , 26.8, 21.0, 1233.0, , 
3996, GJ03-399385, J. American Ceramic Soc., 2020, v. 103  p. 3620, 46.0, , , 26.5, 23.1, 1140.0, , 
3997, GJ03-399386, J. American Ceramic Soc., 2020, v. 103  p. 3620, 43.7, 2.3, , 26.2, 23.3, 1151.0, , 
3998, GP03-399935, European Patent    Jushi Group (CN), 2019, A3424889, 62.18, 10.44, 15.16, 8.42, 0.21, 1198.0, , 
3999, GP03-399936, European Patent    Jushi Group (CN), 2019, A3424889, 62.19, 10.36, 15.04, 8.91, 0.21, 1201.0, , 
4000, GP03-399937, European Patent    Jushi Group (CN), 2019, A3424889, 61.98, 10.41, 15.11, 9.07, 0.21, 1205.0, , 
4001, GP03-399938, European Patent    Jushi Group (CN), 2019, A3424889, 61.53, 10.05, 18.65, 6.43, 0.19, 1216.0, , 
4002, GP03-399939, European Patent    Jushi Group (CN), 2019, A3424889, 61.81, 10.09, 19.33, 5.66, 0.22, 1223.0, , 
4003, GP03-399940, European Patent    Jushi Group (CN), 2019, A3424889, 61.84, 9.94, 14.68, 10.22, 0.23, 1197.0, , 
4004, GP03-399941, European Patent    Jushi Group (CN), 2019, A3424889, 60.89, 10.34, 16.92, 8.96, 0.23, 1210.0, , 
4005, GP03-399942, European Patent    Jushi Group (CN), 2019, A3424889, 62.17, 10.39, 14.93, 8.49, 0.21, 1198.0, , 
4006, GP03-399943, European Patent    Jushi Group (CN), 2019, A3424889, 62.03, 10.36, 17.46, 7.62, 0.23, 1207.0, , 
4007, GP03-399944, European Patent    Jushi Group (CN), 2019, A3424889, 63.5, 9.46, 14.32, 9.75, 0.23, 1199.0, , 
4008, GP03-399945, European Patent    Jushi Group (CN), 2019, A3424889, 61.22, 9.1, 16.38, 10.0, 0.23, 1197.0, , 
4009, GP03-399946, European Patent    Jushi Group (CN), 2019, A3424889, 61.14, 13.34, 15.99, 5.17, 0.26, 1214.0, , 
4010, GP03-399947, European Patent    Jushi Group (CN), 2019, A3424889, 61.92, 12.25, 14.05, 8.26, 0.13, 1196.0, , 
4011, GP03-399948, European Patent    Jushi Group (CN), 2019, A3424889, 61.02, 9.42, 14.74, 11.37, 0.21, 1201.0, , 
4012, GP03-399949, European Patent    Jushi Group (CN), 2019, A3424889, 62.33, 10.62, 16.59, 6.24, 0.28, 1205.0, , 
4013, GP03-399950, European Patent    Jushi Group (CN), 2019, A3424889, 61.32, 10.18, 14.96, 10.42, 0.22, 1200.0, , 
4014, GP03-399951, European Patent    Jushi Group (CN), 2019, A3424889, 61.49, 10.27, 15.31, 9.22, 0.23, 1203.0, , 
4015, GP03-399952, European Patent    Jushi Group (CN), 2019, A3424889, 61.99, 10.43, 15.14, 8.86, 0.22, 1197.0, , 
4016, GP03-400017, European Patent    Jushi Group (CN), 2019, A3470382, 61.91, 10.61, 15.8, 10.47, 0.34, 1220.0, , 
4017, GP03-400018, European Patent    Jushi Group (CN), 2019, A3470382, 61.15, 10.61, 15.79, 11.24, 0.34, 1215.0, , 
4018, GP03-400019, European Patent    Jushi Group (CN), 2019, A3470382, 60.31, 10.57, 16.72, 11.2, 0.34, 1217.0, , 
4019, GP03-400020, European Patent    Jushi Group (CN), 2019, A3470382, 60.13, 11.36, 16.81, 10.49, 0.34, 1211.0, , 
4020, GP03-400021, European Patent    Jushi Group (CN), 2019, A3470382, 60.54, 10.56, 17.3, 10.41, 0.33, 1219.0, , 
4021, GP03-400022, European Patent    Jushi Group (CN), 2019, A3470382, 60.59, 10.62, 15.18, 12.4, 0.34, 1207.0, , 
4022, GP03-400023, European Patent    Jushi Group (CN), 2019, A3470382, 58.88, 11.97, 17.13, 9.29, 0.4, 1230.0, , 
4023, GP03-400024, European Patent    Jushi Group (CN), 2019, A3470382, 60.06, 11.73, 17.28, 8.02, 0.4, 1220.0, , 
4024, GP03-400025, European Patent    Jushi Group (CN), 2019, A3470382, 59.98, 11.23, 16.8, 8.89, 0.4, 1217.0, , 
4025, GP03-400026, European Patent    Jushi Group (CN), 2019, A3470382, 60.65, 11.29, 17.92, 6.99, 0.39, 1212.0, , 
4026, GP03-400027, European Patent    Jushi Group (CN), 2019, A3470382, 60.39, 11.08, 16.46, 10.12, 0.4, 1210.0, , 
4027, GP03-400028, European Patent    Jushi Group (CN), 2019, A3470382, 61.18, 10.75, 15.89, 10.76, 0.4, 1217.0, , 
4028, GP03-400029, European Patent    Jushi Group (CN), 2019, A3470382, 61.28, 10.76, 15.92, 10.44, 0.4, 1213.0, , 
4029, GP03-400030, European Patent    Jushi Group (CN), 2019, A3470382, 61.54, 10.81, 15.98, 9.6, 0.4, 1210.0, , 
4030, GP03-400031, European Patent    Jushi Group (CN), 2019, A3470382, 61.2, 10.75, 13.9, 11.92, 0.4, 1211.0, , 
4031, GP03-400032, European Patent    Jushi Group (CN), 2019, A3470382, 60.86, 10.69, 15.81, 10.43, 0.39, 1219.0, , 
4032, GP03-400033, European Patent    Jushi Group (CN), 2019, A3470382, 60.51, 10.63, 17.83, 8.85, 0.39, 1220.0, , 
4033, GP03-400034, European Patent    Jushi Group (CN), 2019, A3470382, 59.85, 11.78, 16.06, 11.05, 0.4, 1216.0, , 
4034, GP03-400035, European Patent    Jushi Group (CN), 2019, A3470382, 60.31, 11.39, 16.02, 11.02, 0.4, 1213.0, , 
4035, GP03-400036, European Patent    Jushi Group (CN), 2019, A3470382, 61.63, 10.28, 15.9, 10.94, 0.39, 1225.0, , 
4036, GP02-400113, European Patent    AGC Glass Europe (BE), 2018, AW001965, 65.7, 3.38, 13.98, 0.95, 15.03, 1036.0, , 
4037, GP02-400236, US Patent    Corning Inc. (US), 2019, A10183887, 69.66, 9.18, 5.09, , 11.88, 965.0, , 
4038, GP03-400284, US Patent    Jushi Group (CN), 2019, A10189742, 60.53, 9.13, 10.32, 18.12, 0.5, 1195.0, , 
4039, GP03-400287, US Patent    Jushi Group (CN), 2019, A10189742, 61.85, 9.29, 10.29, 15.52, 0.61, 1193.0, , 
4040, GP03-400288, US Patent    Jushi Group (CN), 2019, A10189742, 61.72, 9.98, 10.71, 15.52, 0.48, 1195.0, , 
4041, GP03-400289, US Patent    Jushi Group (CN), 2019, A10189742, 60.16, 8.98, 12.12, 17.53, 0.42, 1192.0, , 
4042, GP03-400290, US Patent    Jushi Group (CN), 2019, A10189742, 60.88, 9.31, 10.94, 16.93, 0.5, 1194.0, , 
4043, GP03-400291, US Patent    Jushi Group (CN), 2019, A10189742, 60.16, 9.61, 11.41, 16.82, 0.49, 1192.0, , 
4044, GP03-400293, US Patent    Jushi Group (CN), 2019, A10189742, 60.71, 9.43, 10.94, 16.92, 0.55, 1195.0, , 
4045, GP03-400294, US Patent    Jushi Group (CN), 2019, A10189742, 61.09, 9.1, 11.37, 16.45, 0.43, 1193.0, , 
4046, GP03-400408, US Patent    Jushi Group (CN), 2019, A10207949, 61.37, 11.37, 17.37, 7.07, 0.08, 1218.0, , 
4047, GP03-400409, US Patent    Jushi Group (CN), 2019, A10207949, 62.1, 11.51, 17.58, 5.7, 0.11, 1207.0, , 
4048, GP03-400410, US Patent    Jushi Group (CN), 2019, A10207949, 61.87, 11.8, 16.92, 6.53, 0.13, 1211.0, , 
4049, GP03-400411, US Patent    Jushi Group (CN), 2019, A10207949, 61.4, 11.71, 19.45, 4.59, 0.13, 1217.0, , 
4050, GP03-400412, US Patent    Jushi Group (CN), 2019, A10207949, 61.09, 11.65, 21.67, 3.12, 0.14, 1224.0, , 
4051, GP03-400413, US Patent    Jushi Group (CN), 2019, A10207949, 61.76, 11.6, 17.78, 5.94, 0.14, 1207.0, , 
4052, GP03-400414, US Patent    Jushi Group (CN), 2019, A10207949, 63.08, 11.34, 19.43, 2.25, 0.1, 1220.0, , 
4053, GP03-400415, US Patent    Jushi Group (CN), 2019, A10207949, 61.25, 11.62, 17.35, 6.75, 0.31, 1212.0, , 
4054, GP03-400416, US Patent    Jushi Group (CN), 2019, A10207949, 60.77, 12.8, 18.14, 4.65, 0.08, 1212.0, , 
4055, GP03-400417, US Patent    Jushi Group (CN), 2019, A10207949, 62.3, 11.36, 17.47, 5.5, 0.12, 1206.0, , 
4056, GP03-400477, US Patent    Jushi Group (CN), 2019, A10239781, 62.11, 10.41, 14.97, 8.74, 0.21, 1202.0, , 
4057, GP03-400478, US Patent    Jushi Group (CN), 2019, A10239781, 61.88, 10.52, 16.17, 8.5, 0.21, 1206.0, , 
4058, GP03-400479, US Patent    Jushi Group (CN), 2019, A10239781, 61.47, 10.19, 14.5, 10.75, 0.23, 1200.0, , 
4059, GP03-400480, US Patent    Jushi Group (CN), 2019, A10239781, 61.45, 11.94, 15.75, 7.58, 0.19, 1200.0, , 
4060, GP03-400481, US Patent    Jushi Group (CN), 2019, A10239781, 61.7, 10.4, 16.8, 7.61, 0.21, 1206.0, , 
4061, GP03-400482, US Patent    Jushi Group (CN), 2019, A10239781, 61.34, 10.24, 15.1, 11.08, 0.21, 1204.0, , 
4062, GP03-400483, US Patent    Jushi Group (CN), 2019, A10239781, 61.82, 10.36, 14.5, 11.09, 0.21, 1206.0, , 
4063, GP03-400484, US Patent    Jushi Group (CN), 2019, A10239781, 62.17, 9.73, 14.74, 10.38, 0.21, 1203.0, , 
4064, GP03-400485, US Patent    Jushi Group (CN), 2019, A10239781, 61.44, 10.19, 14.27, 11.14, 0.22, 1210.0, , 
4065, GP03-400486, US Patent    Jushi Group (CN), 2019, A10239781, 61.84, 10.45, 15.08, 9.16, 0.22, 1206.0, , 
4066, GP03-400591, US Patent    Jushi Group (CN), 2019, A10287206, 60.97, 9.34, 11.29, 17.09, 0.21, 1196.0, , 
4067, GP03-400592, US Patent    Jushi Group (CN), 2019, A10287206, 59.98, 8.87, 12.12, 17.97, 0.29, 1194.0, , 
4068, GP03-400593, US Patent    Jushi Group (CN), 2019, A10287206, 59.96, 9.39, 11.73, 17.51, 0.25, 1193.0, , 
4069, GP03-400594, US Patent    Jushi Group (CN), 2019, A10287206, 62.12, 9.64, 9.81, 16.75, 0.21, 1201.0, , 
4070, GP03-400595, US Patent    Jushi Group (CN), 2019, A10287206, 61.69, 10.0, 10.72, 15.53, 0.28, 1195.0, , 
4071, GP03-400600, US Patent    Jushi Group (CN), 2019, A10287206, 61.34, 9.16, 10.97, 16.87, 0.22, 1195.0, , 
4072, GP03-400602, US Patent    Jushi Group (CN), 2019, A10294142, 62.18, 10.44, 15.16, 8.42, 0.21, 1198.0, , 
4073, GP03-400603, US Patent    Jushi Group (CN), 2019, A10294142, 61.98, 10.41, 15.11, 9.07, 0.21, 1205.0, , 
4074, GP03-400604, US Patent    Jushi Group (CN), 2019, A10294142, 61.81, 10.09, 19.33, 5.66, 0.22, 1223.0, , 
4075, GP03-400605, US Patent    Jushi Group (CN), 2019, A10294142, 60.89, 10.34, 16.92, 8.96, 0.23, 1210.0, , 
4076, GP03-400606, US Patent    Jushi Group (CN), 2019, A10294142, 62.17, 10.39, 14.93, 8.49, 0.21, 1198.0, , 
4077, GP03-400607, US Patent    Jushi Group (CN), 2019, A10294142, 63.5, 9.46, 14.32, 9.75, 0.23, 1199.0, , 
4078, GP03-400608, US Patent    Jushi Group (CN), 2019, A10294142, 61.14, 13.34, 15.99, 5.17, 0.26, 1214.0, , 
4079, GP03-400609, US Patent    Jushi Group (CN), 2019, A10294142, 61.02, 9.42, 14.74, 11.37, 0.21, 1201.0, , 
4080, GP03-400610, US Patent    Jushi Group (CN), 2019, A10294142, 61.32, 10.18, 14.96, 10.42, 0.22, 1200.0, , 
4081, GP03-400611, US Patent    Jushi Group (CN), 2019, A10294142, 61.99, 10.43, 15.14, 8.86, 0.22, 1197.0, , 
4082, GP02-400648, US Patent    Corning Inc. (US), 2019, A10315949, 65.21, 11.01, 0.02, 0.03, 19.41, 930.0, , 
4083, GP02-400649, US Patent    Corning Inc. (US), 2019, A10315949, 65.26, 11.11, 0.01, 0.03, 19.24, 940.0, , 
4084, GP02-400650, US Patent    Corning Inc. (US), 2019, A10315949, 65.52, 11.1, 0.02, 0.03, 19.16, 940.0, ,
